Repository: aspuru-guzik-group/acdc_laser

Code associated with the Paper

# Asynchronous, Cloud-Based, Delocalized, Closed-Loop (ACDC) Discovery of Organic Laser Materials

File: Data/full_exp_data/full_exp_dataset.csv (part 1 of 6)
Identifier,SMILES,Synthesis Procedure,Optical Measurements,Absorption Wavelength (nm),Emission Wavelength (nm),Photoluminescence Quantum Yield,Photoluminescence Lifetime (ns),Spectral Gain Factor (cm^2 s),Emission Gain Cross Section (cm^2)
A001B003C001,C(=C/c1ccc(-n2c3ccccc3c3ccccc32)cc1)\c1ccc(-c2ccc(/C=C/c3ccc(-n4c5ccccc5c5ccccc54)cc3)cc2)cc1,Wu et al. 2023,Full Characterization,364.4062715110789,444.3649274137839,0.8488425575061659,1.167852587304393,,1.784701352487191e-16
A001B003C002,C(=C/c1ccc(-n2c3ccccc3c3ccccc32)cc1)\c1ccc(/C=C/c2ccc(-n3c4ccccc4c4ccccc43)cc2)cc1,Wu et al. 2023,Full Characterization,370.644741107316,449.7705597156153,0.952732977498755,1.326106010239319,,1.7974428356242126e-16
A001B003C003,Cc1cc(/C=C/c2ccc(-n3c4ccccc4c4ccccc43)cc2)c(C)cc1/C=C/c1ccc(-n2c3ccccc3c3ccccc32)cc1,Wu et al. 2023,Full Characterization,369.08556731598526,455.172571993872,0.963290302346506,1.2432569989842444,,2.197381226973723e-16
A001B003C004,Fc1c(F)c(-c2c(F)c(F)c(/C=C/c3ccc(-n4c5ccccc5c5ccccc54)cc3)c(F)c2F)c(F)c(F)c1/C=C/c1ccc(-n2c3ccccc3c3ccccc32)cc1,Wu et al. 2023,Full Characterization,361.28526223906704,543.4018242255393,0.4990179438932783,2.6058556280711582,,6.009277841515412e-17
A001B003C005,CC1(C)c2cc(/C=C/c3ccc(-n4c5ccccc5c5ccccc54)cc3)ccc2-c2ccc(/C=C/c3ccc(-n4c5ccccc5c5ccccc54)cc3)cc21,Wu et al. 2023,Full Characterization,381.5506774102856,445.9097631866412,0.912415852413358,1.034582032836112,,2.616549502014667e-16
A001B003C006,O=C1c2cc(/C=C/c3ccc(-n4c5ccccc5c5ccccc54)cc3)ccc2-c2ccc(/C=C/c3ccc(-n4c5ccccc5c5ccccc54)cc3)cc21,Wu et al. 2023,Full Characterization,373.762201500308,445.13738224084034,0.0535697612459454,1.1216416413499872,,3.2396781574405954e-18
A001B003C007,C(=C/c1ccc2c(c1)[nH]c1cc(/C=C/c3ccc(-n4c5ccccc5c5ccccc54)cc3)ccc12)\c1ccc(-n2c3ccccc3c3ccccc32)cc1,Wu et al. 2023,Full Characterization,382.329118403218,444.3649274137839,0.871318698292043,1.0116145843111473,,2.585314141823235e-16
A001B003C008,C(=C/c1c2ccccc2c(/C=C/c2ccc(-n3c4ccccc4c4ccccc43)cc2)c2ccccc12)\c1ccc(-n2c3ccccc3c3ccccc32)cc1,Wu et al. 2023,Full Characterization,326.87607280555886,447.4543034366252,0.1686602543213193,1.3049378623534678,,1.876531984054019e-17
A001B003C010,C(=C/c1ccc2cc(/C=C/c3ccc(-n4c5ccccc5c5ccccc54)cc3)ccc2c1)\c1ccc(-n2c3ccccc3c3ccccc32)cc1,Wu et al. 2023,Full Characterization,371.4242171034669,448.2264627418828,0.9338046176867394,1.2807683678704855,,1.7584851465320108e-16
A001B003C011,C(=C/c1cc2sc(/C=C/c3ccc(-n4c5ccccc5c5ccccc54)cc3)cc2s1)\c1ccc(-n2c3ccccc3c3ccccc32)cc1,Wu et al. 2023,Full Characterization,413.406145534436,490.5814655991499,0.6839295660936227,1.10859956160112,,2.3407751361135686e-16
A001B003C012,C(=C/c1ccc(/C=C/c2ccc(-n3c4ccccc4c4ccccc43)cc2)c2nsnc12)\c1ccc(-n2c3ccccc3c3ccccc32)cc1,Wu et al. 2023,Full Characterization,340.9698641162592,611.0134813022098,0.9007011720422693,5.356457609405307,,9.21892354585624e-17
A001B003C013,C(=C/c1cnc(/C=C/c2ccc(-n3c4ccccc4c4ccccc43)cc2)c2nsnc12)\c1ccc(-n2c3ccccc3c3ccccc32)cc1,Wu et al. 2023,Full Characterization,340.1875043416194,657.0165589276587,0.1798218043085346,1.5661556612810077,,6.305738989148713e-17
A001B003C015,Nc1cc(C=Cc2ccc(-n3c4ccccc4c4ccccc43)cc2)ccc1-c1ccc(C=Cc2ccc(-n3c4ccccc4c4ccccc43)cc2)cc1N,Wu et al. 2023,Full Characterization,344.880553701517,480.59044735950346,0.2116700137502149,2.3313708556876054,,2.461539079903558e-17
A001B003C017,Cc1cc(-c2ccc(/C=C/c3ccc(-n4c5ccccc5c5ccccc54)cc3)cc2)c(C)cc1-c1ccc(/C=C/c2ccc(-n3c4ccccc4c4ccccc43)cc2)cc1,Wu et al. 2023,Full Characterization,344.880553701517,421.93159666807617,0.7616138906814821,1.515482405088356,,1.0804343483171896e-16
A001B003C018,Fc1cc(C=Cc2ccc(-n3c4ccccc4c4ccccc43)cc2)ccc1C=Cc1ccc(-n2c3ccccc3c3ccccc32)cc1,Wu et al. 2023,Full Characterization,372.2036191673243,471.3568905299264,0.930210951172668,1.618204666941804,,1.5325886782197028e-16
A001B003C019,Fc1c(F)c(/C=C/c2ccc(-n3c4ccccc4c4ccccc43)cc2)c(F)c(F)c1/C=C/c1ccc(-n2c3ccccc3c3ccccc32)cc1,Wu et al. 2023,Full Characterization,372.9829472994256,530.4207446071715,0.7593540767886,2.884751491169514,,8.284375633993739e-17
A001B003C020,COc1cc(/C=C/c2ccc(-n3c4ccccc4c4ccccc43)cc2)c(OC)cc1/C=C/c1ccc(-n2c3ccccc3c3ccccc32)cc1,Wu et al. 2023,Full Characterization,394.77412088646463,453.629509293786,0.8246316273360869,1.402831654044176,,1.857866044267381e-16
A001B003C021,FC(F)(F)c1cc(C=Cc2ccc(-n3c4ccccc4c4ccccc43)cc2)ccc1C=Cc1ccc(-n2c3ccccc3c3ccccc32)cc1,Wu et al. 2023,Full Characterization,368.3058695197308,491.3494885017865,0.9387264570430308,2.046810771887586,,1.2674599018911692e-16
A001B003C022,O=[N+]([O-])c1cc(C=Cc2ccc(-n3c4ccccc4c4ccccc43)cc2)ccc1C=Cc1ccc(-n2c3ccccc3c3ccccc32)cc1,Wu et al. 2023,Full Characterization,360.50482507421344,445.9097631866412,0.6641509917173598,1.5886947692388766,,1.0776494404449288e-16
A001B003C023,Nc1cc(C=Cc2ccc(-n3c4ccccc4c4ccccc43)cc2)ccc1C=Cc1ccc(-n2c3ccccc3c3ccccc32)cc1,Wu et al. 2023,Full Characterization,344.0985636877335,489.04519824466433,0.6651212920627427,2.407717064594147,,9.705839096693324e-17
A001B003C024,C(=C/c1ccc(/C=C/c2ccc(-n3c4ccccc4c4ccccc43)cc2)c2nccnc12)\c1ccc(-n2c3ccccc3c3ccccc32)cc1,Wu et al. 2023,Full Characterization,341.75214993765326,563.2139798321344,0.8887973373539215,4.267129344518786,,8.94489257581965e-17
A001B003C027,C(=C/c1sc(/C=C/c2ccc(-n3c4ccccc4c4ccccc43)cc2)c2c1OCCO2)\c1ccc(-n2c3ccccc3c3ccccc32)cc1,Wu et al. 2023,Full Characterization,419.6073604301876,475.9749984205025,0.2083258887713237,0.6346661872712459,,1.064917176889546e-16
A001B003C028,Fc1cc(/C=C/c2ccc(-n3c4ccccc4c4ccccc43)cc2)c(F)cc1/C=C/c1ccc(-n2c3ccccc3c3ccccc32)cc1,Wu et al. 2023,Full Characterization,378.4361741800912,491.3494885017865,0.9577910339043492,2.022042266220167,,1.302247415536193e-16
A001B003C029,Cc1cc(/C=C/c2ccc(-n3c4ccccc4c4ccccc43)cc2)ccc1/C=C/c1ccc(-n2c3ccccc3c3ccccc32)cc1,Wu et al. 2023,Full Characterization,369.86519117833456,451.3143611772193,0.9592451227976172,1.2775838556067172,,1.987035628909632e-16
A001B003C030,O=C(O)c1cc(/C=C/c2ccc(-n3c4ccccc4c4ccccc43)cc2)ccc1/C=C/c1ccc(-n2c3ccccc3c3ccccc32)cc1,Wu et al. 2023,Full Characterization,369.86519117833456,471.3568905299264,0.7455839132769585,1.5800984564612268,,1.1333170117172912e-16
A001B003C033,C(=C/c1cnc(/C=C/c2ccc(-n3c4ccccc4c4ccccc43)cc2)nc1)\c1ccc(-n2c3ccccc3c3ccccc32)cc1,Wu et al. 2023,Full Characterization,372.2036191673243,501.3270661706897,0.0074545469914239,0.6206290196368425,,2.7430351920918977e-18
A001B003C032,FC(F)(F)c1cc(C=Cc2ccc(-n3c4ccccc4c4ccccc43)cc2)ncc1C=Cc1ccc(-n2c3ccccc3c3ccccc32)cc1,Wu et al. 2023,Full Characterization,382.329118403218,531.9490377179178,0.8874568795560218,2.7578678292721484,,1.0481781206012408e-16
A001B003C034,C(=C/c1ccc2ccc(/C=C/c3ccc(-n4c5ccccc5c5ccccc54)cc3)cc2c1)\c1ccc(-n2c3ccccc3c3ccccc32)cc1,Wu et al. 2023,Full Characterization,345.662469764741,440.5015450408645,0.4625230542113261,5.24349985115734,,2.0160279214284144e-17
A001B003C035,C(=C/c1ccccc1-c1ccccc1/C=C/c1ccc(-n2c3ccccc3c3ccccc32)cc1)\c1ccc(-n2c3ccccc3c3ccccc32)cc1,Wu et al. 2023,Full Characterization,339.4050706131966,449.7705597156153,0.2645076480514106,1.8320890420120652,,2.928243460629349e-17
A001B003C037,C(=C/c1ccsc1-c1sccc1/C=C/c1ccc(-n2c3ccccc3c3ccccc32)cc1)\c1ccc(-n2c3ccccc3c3ccccc32)cc1,Wu et al. 2023,Full Characterization,328.4432329672103,474.4359245684383,0.1330371498899765,0.7890589748711301,,5.1457112677602657e-17
A001B003C039,C(=C/c1cccc(-c2cccc(-c3cccc(/C=C/c4ccc(-n5c6ccccc6c6ccccc65)cc4)n3)n2)n1)\c1ccc(-n2c3ccccc3c3ccccc32)cc1,Wu et al. 2023,Full Characterization,344.0985636877335,455.172571993872,0.7173845716997005,2.8836509456905035,,6.211115978761414e-17
A001B003C040,C(=C/c1cccc(-c2cccc(/C=C/c3ccc(-n4c5ccccc5c5ccccc54)cc3)n2)n1)\c1ccc(-n2c3ccccc3c3ccccc32)cc1,Wu et al. 2023,Full Characterization,344.880553701517,454.4010775812333,0.682421827909778,2.846608127829568,,5.989674471203687e-17
A001B024C001,c1ccc2c(c1)c1ccccc1n2-c1ccc(-c2ccc3oc(-c4ccc(-c5ccc(-c6cc7cc(-c8ccc(-n9c%10ccccc%10c%10ccccc%109)cc8)ccc7o6)cc5)cc4)cc3c2)cc1,First-Generation Conditions,Full Characterization,367.52609778903405,397.8824147742707,0.8828819818019482,0.9263091751935648,,1.7856007653773748e-16
A001B024C002,c1ccc2c(c1)c1ccccc1n2-c1ccc(-c2ccc3oc(-c4ccc(-c5cc6cc(-c7ccc(-n8c9ccccc9c9ccccc98)cc7)ccc6o5)cc4)cc3c2)cc1,First-Generation Conditions,Full Characterization,354.2586658769259,406.4241251619106,0.7654501645473106,1.9977517725860825,,7.548487719734457e-17
A001B024C003,Cc1cc(-c2cc3cc(-c4ccc(-n5c6ccccc6c6ccccc65)cc4)ccc3o2)c(C)cc1-c1cc2cc(-c3ccc(-n4c5ccccc5c5ccccc54)cc3)ccc2o1,First-Generation Conditions,Full Characterization,340.9698641162592,403.3190834085672,0.7018511577682399,1.50891178450051,,1.1134596941912426e-16
A001B024C004,Fc1c(F)c(-c2c(F)c(F)c(-c3cc4cc(-c5ccc(-n6c7ccccc7c7ccccc76)cc5)ccc4o3)c(F)c2F)c(F)c(F)c1-c1cc2cc(-c3ccc(-n4c5ccccc5c5ccccc54)cc3)ccc2o1,First-Generation Conditions,Full Characterization,341.75214993765326,401.7661190724453,0.6385678678105663,1.5681020387169258,,9.413737968900796e-17
A001B001C001,C(=C/c1ccc(-c2ccc(-n3c4ccccc4c4ccccc43)cc2)cc1)\c1ccc(-c2ccc(/C=C/c3ccc(-c4ccc(-n5c6ccccc6c6ccccc65)cc4)cc3)cc2)cc1,First-Generation Conditions,Failed Synthesis,,,,,,
A001B001C002,C(=C/c1ccc(-c2ccc(-n3c4ccccc4c4ccccc43)cc2)cc1)\c1ccc(/C=C/c2ccc(-c3ccc(-n4c5ccccc5c5ccccc54)cc3)cc2)cc1,First-Generation Conditions,Full Characterization,376.87847900239353,448.2264627418828,0.9313857377253132,0.9753891478564584,,2.79549957849622e-16
A001B001C003,Cc1cc(/C=C/c2ccc(-c3ccc(-n4c5ccccc5c5ccccc54)cc3)cc2)c(C)cc1/C=C/c1ccc(-c2ccc(-n3c4ccccc4c4ccccc43)cc2)cc1,First-Generation Conditions,Full Characterization,374.5413817705088,461.3418678663368,0.9974980997875484,1.0282562315669452,,3.1378954061781555e-16
A001B001C004,Fc1c(F)c(-c2c(F)c(F)c(/C=C/c3ccc(-c4ccc(-n5c6ccccc6c6ccccc65)cc4)cc3)c(F)c2F)c(F)c(F)c1/C=C/c1ccc(-c2ccc(-n3c4ccccc4c4ccccc43)cc2)cc1,First-Generation Conditions,Poor Emission,348.7893945227863,,,,,
A001B024C005,CC1(C)c2cc(-c3cc4cc(-c5ccc(-n6c7ccccc7c7ccccc76)cc5)ccc4o3)ccc2-c2ccc(-c3cc4cc(-c5ccc(-n6c7ccccc7c7ccccc76)cc5)ccc4o3)cc21,First-Generation Conditions,Full Characterization,369.08556731598526,397.1054521747032,0.9325529841738762,0.9489907753381308,,2.3026004105080233e-16
A001B024C006,O=C1c2cc(-c3cc4cc(-c5ccc(-n6c7ccccc7c7ccccc76)cc5)ccc4o3)ccc2-c2ccc(-c3cc4cc(-c5ccc(-n6c7ccccc7c7ccccc76)cc5)ccc4o3)cc21,First-Generation Conditions,Full Characterization,368.3058695197308,397.1054521747032,0.6295538914729514,0.9473206866205166,,1.6460529362105564e-16
A001B024C007,c1ccc2c(c1)c1ccccc1n2-c1ccc(-c2ccc3oc(-c4ccc5c(c4)[nH]c4cc(-c6cc7cc(-c8ccc(-n9c%10ccccc%10c%10ccccc%109)cc8)ccc7o6)ccc45)cc3c2)cc1,First-Generation Conditions,Full Characterization,365.9663325221646,396.3284156605711,0.7522445886585395,0.9661600723006782,,1.6990014128617002e-16
A001B024C008,c1ccc2c(-c3cc4cc(-c5ccc(-n6c7ccccc7c7ccccc76)cc5)ccc4o3)c3ccccc3c(-c3cc4cc(-c5ccc(-n6c7ccccc7c7ccccc76)cc5)ccc4o3)c2c1,First-Generation Conditions,Full Characterization,300.1890812457546,396.3284156605711,0.3789483545711327,0.9653093633628576,,2.931466451904417e-17
A001B024C009,c1ccc2c(-c3c4ccccc4c(-c4cc5cc(-c6ccc(-n7c8ccccc8c8ccccc87)cc6)ccc5o4)c4ccccc34)c3ccccc3c(-c3cc4cc(-c5ccc(-n6c7ccccc7c7ccccc76)cc5)ccc4o3)c2c1,First-Generation Conditions,Full Characterization,300.1890812457546,492.1174375554018,0.4060048873425247,1.3518795173629794,,7.953163615498896e-17
A001B024C010,c1ccc2c(c1)c1ccccc1n2-c1ccc(-c2ccc3oc(-c4ccc5cc(-c6cc7cc(-c8ccc(-n9c%10ccccc%10c%10ccccc%109)cc8)ccc7o6)ccc5c4)cc3c2)cc1,First-Generation Conditions,Full Characterization,358.9437289245248,412.6306611133371,0.8076283412195228,1.835162045439113,,7.910898872466328e-17
A001B001C005,CC1(C)c2cc(C=Cc3ccc(-c4ccc(-n5c6ccccc6c6ccccc65)cc4)cc3)ccc2-c2ccc(C=Cc3ccc(-c4ccc(-n5c6ccccc6c6ccccc65)cc4)cc3)cc21,First-Generation Conditions,False,,,,,,
A001B001C006,O=C1c2cc(C=Cc3ccc(-c4ccc(-n5c6ccccc6c6ccccc65)cc4)cc3)ccc2-c2ccc(C=Cc3ccc(-c4ccc(-n5c6ccccc6c6ccccc65)cc4)cc3)cc21,First-Generation Conditions,Instrument Failure,,,,,,
A001B001C007,C(=C/c1ccc2c(c1)[nH]c1cc(/C=C/c3ccc(-c4ccc(-n5c6ccccc6c6ccccc65)cc4)cc3)ccc12)\c1ccc(-c2ccc(-n3c4ccccc4c4ccccc43)cc2)cc1,First-Generation Conditions,Instrument Failure,,,,,,
A001B001C008,C(=C/c1c2ccccc2c(/C=C/c2ccc(-c3ccc(-n4c5ccccc5c5ccccc54)cc3)cc2)c2ccccc12)\c1ccc(-c2ccc(-n3c4ccccc4c4ccccc43)cc2)cc1,First-Generation Conditions,Instrument Failure,,,,,,
A001B001C009,C(=C/c1c2ccccc2c(-c2c3ccccc3c(/C=C/c3ccc(-c4ccc(-n5c6ccccc6c6ccccc65)cc4)cc3)c3ccccc23)c2ccccc12)\c1ccc(-c2ccc(-n3c4ccccc4c4ccccc43)cc2)cc1,First-Generation Conditions,Instrument Failure,,,,,,
A001B001C010,C(=C/c1ccc2cc(/C=C/c3ccc(-c4ccc(-n5c6ccccc6c6ccccc65)cc4)cc3)ccc2c1)\c1ccc(-c2ccc(-n3c4ccccc4c4ccccc43)cc2)cc1,First-Generation Conditions,Instrument Failure,,,,,,
A001B024C012,c1ccc2c(c1)c1ccccc1n2-c1ccc(-c2ccc3oc(-c4ccc(-c5cc6cc(-c7ccc(-n8c9ccccc9c9ccccc98)cc7)ccc6o5)c5nsnc45)cc3c2)cc1,First-Generation Conditions,Failed Synthesis,,,,,,
A001B024C013,c1ccc2c(c1)c1ccccc1n2-c1ccc(-c2ccc3oc(-c4cnc(-c5cc6cc(-c7ccc(-n8c9ccccc9c9ccccc98)cc7)ccc6o5)c5nsnc45)cc3c2)cc1,First-Generation Conditions,Failed Synthesis,,,,,,
A001B024C014,Fc1c(F)c(-c2cc3cc(-c4ccc(-n5c6ccccc6c6ccccc65)cc4)ccc3o2)c(F)c(-c2cc3cc(-c4ccc(-n5c6ccccc6c6ccccc65)cc4)ccc3o2)c1F,First-Generation Conditions,Failed Synthesis,,,,,,
A001B024C015,Nc1cc(-c2cc3cc(-c4ccc(-n5c6ccccc6c6ccccc65)cc4)ccc3o2)ccc1-c1ccc(-c2cc3cc(-c4ccc(-n5c6ccccc6c6ccccc65)cc4)ccc3o2)cc1N,First-Generation Conditions,Full Characterization,340.9698641162592,442.8197961137553,0.3617433636971964,1.608958619498704,,5.874192978401896e-17
A001B024C016,c1ccc2c(c1)c1ccccc1n2-c1ccc(-c2ccc3oc(-c4ccc(-c5ccc(-c6ccc(-c7cc8cc(-c9ccc(-n%10c%11ccccc%11c%11ccccc%11%10)cc9)ccc8o7)cc6)cc5)cc4)cc3c2)cc1,First-Generation Conditions,Failed Synthesis,,,,,,
A001B024C017,Cc1cc(-c2ccc(-c3cc4cc(-c5ccc(-n6c7ccccc7c7ccccc76)cc5)ccc4o3)cc2)c(C)cc1-c1ccc(-c2cc3cc(-c4ccc(-n5c6ccccc6c6ccccc65)cc4)ccc3o2)cc1,First-Generation Conditions,Failed Synthesis,,,,,,
A001B001C012,C(=C/c1ccc(/C=C/c2ccc(-c3ccc(-n4c5ccccc5c5ccccc54)cc3)cc2)c2nsnc12)\c1ccc(-c2ccc(-n3c4ccccc4c4ccccc43)cc2)cc1,First-Generation Conditions,Full Characterization,342.53436180633884,591.3221913924035,0.9126364384264628,4.935117327431183,,9.5222710708354e-17
A001B001C013,C(=C/c1cnc(/C=C/c2ccc(-c3ccc(-n4c5ccccc5c5ccccc54)cc3)cc2)c2nsnc12)\c1ccc(-c2ccc(-n3c4ccccc4c4ccccc43)cc2)cc1,First-Generation Conditions,Failed Synthesis,,,,,,
A001B001C017,Cc1cc(-c2ccc(/C=C/c3ccc(-c4ccc(-n5c6ccccc6c6ccccc65)cc4)cc3)cc2)c(C)cc1-c1ccc(/C=C/c2ccc(-c3ccc(-n4c5ccccc5c5ccccc54)cc3)cc2)cc1,First-Generation Conditions,Failed Synthesis,,,,,,
A017B024C034,Cn1ccc2cc(-c3ccc4oc(-c5ccc6ccc(-c7cc8cc(-c9ccc%10c(ccn%10C)c9)ccc8o7)cc6c5)cc4c3)ccc21,First-Generation Conditions,Full Characterization,320.6044735993318,407.2002008286095,0.1473824968672446,1.7009914497504757,,1.3781838707116419e-17
A017B016C034,Cn1ccc2cc(-c3cc(Cl)cc(-c4ccc5ccc(-c6cc(Cl)cc(-c7ccc8c(ccn8C)c7)c6)cc5c4)c3)ccc21,First-Generation Conditions,Failed Synthesis,,,,,,
A016B026C017,Cc1cc(-c2ccc(-c3cccnc3-c3ccc4ncn(C)c4c3)cc2)c(C)cc1-c1ccc(-c2cccnc2-c2ccc3ncn(C)c3c2)cc1,First-Generation Conditions,Failed Synthesis,,,,,,
A001B024C018,Fc1cc(-c2cc3cc(-c4ccc(-n5c6ccccc6c6ccccc65)cc4)ccc3o2)ccc1-c1cc2cc(-c3ccc(-n4c5ccccc5c5ccccc54)cc3)ccc2o1,First-Generation Conditions,Full Characterization,355.0396945753401,407.9762025877279,0.2691449943356503,3.023930093953075,,1.0422548545559922e-17
A014B014C022,COc1cc(-c2ccc(N(C)C)cc2)cc(-c2ccc(-c3cc(OC)cc(-c4ccc(N(C)C)cc4)c3)c([N+](=O)[O-])c2)c1,First-Generation Conditions,Instrument Failure,,,,,,
A002B021C039,c1ccc(N(c2ccccc2)c2ccc(-c3ccc(-c4cccc(-c5cccc(-c6cccc(-c7ccc(-c8ccc(N(c9ccccc9)c9ccccc9)cc8)cc7)n6)n5)n4)cc3)cc2)cc1,First-Generation Conditions,Full Characterization,345.662469764741,503.6278118424141,0.3829064873360427,2.781127315320475,,3.865123046455075e-17
A012B025C007,CCn1c2ccccc2c2cc(-c3ccc(-c4ccc5c(c4)[nH]c4cc(-c6ccc(-c7ccc8c(c7)c7ccccc7n8CC)s6)ccc45)s3)ccc21,First-Generation Conditions,Failed Synthesis,,,,,,
A001B024C019,Fc1c(F)c(-c2cc3cc(-c4ccc(-n5c6ccccc6c6ccccc65)cc4)ccc3o2)c(F)c(F)c1-c1cc2cc(-c3ccc(-n4c5ccccc5c5ccccc54)cc3)ccc2o1,First-Generation Conditions,Failed Synthesis,,,,,,
A004B026C013,CC(C)(C)OC(=O)N(c1ccccc1)c1ccc(-c2ncccc2-c2cnc(-c3cccnc3-c3ccc(N(C(=O)OC(C)(C)C)c4ccccc4)cc3)c3nsnc23)cc1,First-Generation Conditions,Failed Synthesis,,,,,,
A014B021C014,CN(C)c1ccc(-c2ccc(-c3c(F)c(F)c(F)c(-c4ccc(-c5ccc(N(C)C)cc5)cc4)c3F)cc2)cc1,First-Generation Conditions,Failed Synthesis,,,,,,
A016B022C043,Cn1cnc2ccc(-c3ccc(F)c(-c4cc(F)c(-c5cc(-c6ccc7ncn(C)c7c6)ccc5F)c5nsnc45)c3)cc21,First-Generation Conditions,Failed Synthesis,,,,,,
A001B024C020,COc1cc(-c2cc3cc(-c4ccc(-n5c6ccccc6c6ccccc65)cc4)ccc3o2)c(OC)cc1-c1cc2cc(-c3ccc(-n4c5ccccc5c5ccccc54)cc3)ccc2o1,First-Generation Conditions,Full Characterization,376.0995205210143,405.6479755870943,0.7535890034119428,1.0652278865518108,,2.0396158681814598e-16
A014B017C027,CN(C)c1ccc(-c2ccc(-c3ccc(-c4sc(-c5ccc(-c6ccc(-c7ccc(N(C)C)cc7)s6)s5)c5c4OCCO5)s3)s2)cc1,First-Generation Conditions,Poor Yield,,,,,,
A001B024C042,Oc1cc(-c2cc3cc(-c4ccc(-n5c6ccccc6c6ccccc65)cc4)ccc3o2)c(O)cc1-c1cc2cc(-c3ccc(-n4c5ccccc5c5ccccc54)cc3)ccc2o1,First-Generation Conditions,Failed Synthesis,,,,,,
A002B021C004,Fc1c(F)c(-c2c(F)c(F)c(-c3ccc(-c4ccc(N(c5ccccc5)c5ccccc5)cc4)cc3)c(F)c2F)c(F)c(F)c1-c1ccc(-c2ccc(N(c3ccccc3)c3ccccc3)cc2)cc1,First-Generation Conditions,Failed Synthesis,,,,,,
A001B024C021,FC(F)(F)c1cc(-c2cc3cc(-c4ccc(-n5c6ccccc6c6ccccc65)cc4)ccc3o2)ccc1-c1cc2cc(-c3ccc(-n4c5ccccc5c5ccccc54)cc3)ccc2o1,First-Generation Conditions,Full Characterization,337.8399812928531,406.4241251619106,0.4930009313770572,1.3314311907951497,,5.172656026512858e-17
A014B014C027,COc1cc(-c2ccc(N(C)C)cc2)cc(-c2sc(-c3cc(OC)cc(-c4ccc(N(C)C)cc4)c3)c3c2OCCO3)c1,First-Generation Conditions,Poor Yield,,,,,,
A017B024C027,Cn1ccc2cc(-c3ccc4oc(-c5sc(-c6cc7cc(-c8ccc9c(ccn9C)c8)ccc7o6)c6c5OCCO6)cc4c3)ccc21,First-Generation Conditions,Full Characterization,336.27459615093085,423.4807180055759,0.2346381575350527,0.4948189910780682,,1.0066690861097715e-16
A014B017C004,CN(C)c1ccc(-c2ccc(-c3ccc(-c4c(F)c(F)c(-c5c(F)c(F)c(-c6ccc(-c7ccc(-c8ccc(N(C)C)cc8)s7)s6)c(F)c5F)c(F)c4F)s3)s2)cc1,First-Generation Conditions,Failed Synthesis,,,,,,
A014B013C005,CN(C)c1ccc(-c2ccc(C#N)c(-c3ccc4c(c3)C(C)(C)c3cc(-c5cc(-c6ccc(N(C)C)cc6)ccc5C#N)ccc3-4)c2)cc1,First-Generation Conditions,Failed Synthesis,,,,,,
A014B025C027,CN(C)c1ccc(-c2ccc(-c3sc(-c4ccc(-c5ccc(N(C)C)cc5)s4)c4c3OCCO4)s2)cc1,First-Generation Conditions,Failed Synthesis,,,,,,
A017B012C014,Cn1ccc2cc(-c3cc(F)cc(-c4c(F)c(F)c(F)c(-c5cc(F)cc(-c6ccc7c(ccn7C)c6)c5)c4F)c3)ccc21,First-Generation Conditions,Instrument Failure,,,,,,
A014B021C026,CN(C)c1ccc(-c2ccc(-c3sc(-c4ccc(-c5ccc(N(C)C)cc5)cc4)c([N+](=O)[O-])c3[N+](=O)[O-])cc2)cc1,First-Generation Conditions,Failed Synthesis,,,,,,
A016B016C030,Cn1cnc2ccc(-c3cc(Cl)cc(-c4ccc(-c5cc(Cl)cc(-c6ccc7ncn(C)c7c6)c5)c(C(=O)O)c4)c3)cc21,First-Generation Conditions,Failed Synthesis,,,,,,
A016B024C032,Cn1cnc2ccc(-c3ccc4oc(-c5cc(C(F)(F)F)c(-c6cc7cc(-c8ccc9ncn(C)c9c8)ccc7o6)cn5)cc4c3)cc21,First-Generation Conditions,Failed Synthesis,,,,,,
A014B024C034,CN(C)c1ccc(-c2ccc3oc(-c4ccc5ccc(-c6cc7cc(-c8ccc(N(C)C)cc8)ccc7o6)cc5c4)cc3c2)cc1,First-Generation Conditions,Poor Emission,305.69045238888265,,,,,
A016B011C032,Cn1cnc2ccc(-c3cc(-c4cc(C(F)(F)F)c(-c5cc(-c6ccc7ncn(C)c7c6)cc(C(F)(F)F)c5)cn4)cc(C(F)(F)F)c3)cc21,First-Generation Conditions,Failed Synthesis,,,,,,
A012B006C017,CCn1c2ccccc2c2cc(-c3ccoc3-c3ccc(-c4cc(C)c(-c5ccc(-c6occc6-c6ccc7c(c6)c6ccccc6n7CC)cc5)cc4C)cc3)ccc21,First-Generation Conditions,Full Characterization,300.1890812457546,420.3821797410853,0.6402970892334214,1.812393994445161,,6.659351714169368e-17
A010B026C032,FC(F)(F)c1cc(-c2cccnc2-c2cccc(-n3c4ccccc4c4ccccc43)c2)ncc1-c1cccnc1-c1cccc(-n2c3ccccc3c3ccccc32)c1,First-Generation Conditions,Failed Synthesis,,,,,,
A012B014C007,CCn1c2ccccc2c2cc(-c3cc(OC)cc(-c4ccc5c(c4)[nH]c4cc(-c6cc(OC)cc(-c7ccc8c(c7)c7ccccc7n8CC)c6)ccc45)c3)ccc21,First-Generation Conditions,Full Characterization,332.35983904851275,406.4241251619106,0.7207594980484686,1.447876776796393,,1.133130599191227e-16
A015B016C020,COc1cc(-c2cc(Cl)cc(-c3ccc(N(C)C)c4ccccc34)c2)c(OC)cc1-c1cc(Cl)cc(-c2ccc(N(C)C)c3ccccc23)c1,First-Generation Conditions,Failed Synthesis,,,,,,
A014B013C017,Cc1cc(-c2ccc(-c3cc(-c4ccc(N(C)C)cc4)ccc3C#N)cc2)c(C)cc1-c1ccc(-c2cc(-c3ccc(N(C)C)cc3)ccc2C#N)cc1,First-Generation Conditions,Failed Synthesis,,,,,,
A017B013C005,Cn1ccc2cc(-c3ccc(C#N)c(-c4ccc5c(c4)C(C)(C)c4cc(-c6cc(-c7ccc8c(ccn8C)c7)ccc6C#N)ccc4-5)c3)ccc21,First-Generation Conditions,Full Characterization,309.6177838720117,472.8965552730122,0.1377394627674537,1.8673556654769496,,1.3908929833244606e-17
A015B026C039,CN(C)c1ccc(-c2ncccc2-c2cccc(-c3cccc(-c4cccc(-c5cccnc5-c5ccc(N(C)C)c6ccccc56)n4)n3)n2)c2ccccc12,First-Generation Conditions,Failed Synthesis,,,,,,
A014B016C042,CN(C)c1ccc(-c2cc(Cl)cc(-c3cc(O)c(-c4cc(Cl)cc(-c5ccc(N(C)C)cc5)c4)cc3O)c2)cc1,First-Generation Conditions,Failed Synthesis,,,,,,
A015B010C014,CN(C)c1ccc(-c2cccc(-c3c(F)c(F)c(F)c(-c4cccc(-c5ccc(N(C)C)c6ccccc56)c4F)c3F)c2F)c2ccccc12,First-Generation Conditions,Failed Synthesis,,,,,,
A014B017C026,CN(C)c1ccc(-c2ccc(-c3ccc(-c4sc(-c5ccc(-c6ccc(-c7ccc(N(C)C)cc7)s6)s5)c([N+](=O)[O-])c4[N+](=O)[O-])s3)s2)cc1,First-Generation Conditions,Failed Synthesis,,,,,,
A017B017C027,Cn1ccc2cc(-c3ccc(-c4ccc(-c5sc(-c6ccc(-c7ccc(-c8ccc9c(ccn9C)c8)s7)s6)c6c5OCCO6)s4)s3)ccc21,First-Generation Conditions,Failed Synthesis,,,,,,
A014B016C011,CN(C)c1ccc(-c2cc(Cl)cc(-c3cc4sc(-c5cc(Cl)cc(-c6ccc(N(C)C)cc6)c5)cc4s3)c2)cc1,First-Generation Conditions,Instrument Failure,,,,,,
A014B006C005,CN(C)c1ccc(-c2ccoc2-c2ccc3c(c2)C(C)(C)c2cc(-c4occc4-c4ccc(N(C)C)cc4)ccc2-3)cc1,First-Generation Conditions,Full Characterization,362.845914751479,490.5814655991499,0.533374024663943,2.4349731729976263,,5.847297256213274e-17
A002B026C013,c1ccc(N(c2ccccc2)c2ccc(-c3ncccc3-c3cnc(-c4cccnc4-c4ccc(N(c5ccccc5)c5ccccc5)cc4)c4nsnc34)cc2)cc1,First-Generation Conditions,Failed Synthesis,,,,,,
A002B011C039,FC(F)(F)c1cc(-c2ccc(N(c3ccccc3)c3ccccc3)cc2)cc(-c2cccc(-c3cccc(-c4cccc(-c5cc(-c6ccc(N(c7ccccc7)c7ccccc7)cc6)cc(C(F)(F)F)c5)n4)n3)n2)c1,First-Generation Conditions,Instrument Failure,,,,,,
A014B012C004,CN(C)c1ccc(-c2cc(F)cc(-c3c(F)c(F)c(-c4c(F)c(F)c(-c5cc(F)cc(-c6ccc(N(C)C)cc6)c5)c(F)c4F)c(F)c3F)c2)cc1,First-Generation Conditions,Full Characterization,300.1890812457546,529.656487319634,0.4437730515176479,3.3033562210407204,,4.1700128183208746e-17
A010B011C004,Fc1c(F)c(-c2c(F)c(F)c(-c3cc(-c4cccc(-n5c6ccccc6c6ccccc65)c4)cc(C(F)(F)F)c3)c(F)c2F)c(F)c(F)c1-c1cc(-c2cccc(-n3c4ccccc4c4ccccc43)c2)cc(C(F)(F)F)c1,First-Generation Conditions,Instrument Failure,,,,,,
A014B006C014,CN(C)c1ccc(-c2ccoc2-c2c(F)c(F)c(F)c(-c3occc3-c3ccc(N(C)C)cc3)c2F)cc1,First-Generation Conditions,Failed Synthesis,,,,,,
A016B005C032,Cn1cnc2ccc(-c3cncc(-c4cc(C(F)(F)F)c(-c5cncc(-c6ccc7ncn(C)c7c6)c5)cn4)c3)cc21,First-Generation Conditions,Failed Synthesis,,,,,,
A007B026C032,FC(F)(F)c1cc(-c2cccnc2-c2ccc3c(c2)c2cc(-c4ccccc4)ccc2n3-c2ccccc2)ncc1-c1cccnc1-c1ccc2c(c1)c1cc(-c3ccccc3)ccc1n2-c1ccccc1,First-Generation Conditions,Failed Synthesis,,,,,,
A014B024C007,CN(C)c1ccc(-c2ccc3oc(-c4ccc5c(c4)[nH]c4cc(-c6cc7cc(-c8ccc(N(C)C)cc8)ccc7o6)ccc45)cc3c2)cc1,First-Generation Conditions,Failed Synthesis,,,,,,
A017B024C023,Cn1ccc2cc(-c3ccc4oc(-c5ccc(-c6cc7cc(-c8ccc9c(ccn9C)c8)ccc7o6)c(N)c5)cc4c3)ccc21,First-Generation Conditions,Instrument Failure,,,,,,
A014B002C013,CN(C)c1ccc(-c2ccsc2-c2cnc(-c3sccc3-c3ccc(N(C)C)cc3)c3nsnc23)cc1,First-Generation Conditions,Failed Synthesis,,,,,,
A014B006C013,CN(C)c1ccc(-c2ccoc2-c2cnc(-c3occc3-c3ccc(N(C)C)cc3)c3nsnc23)cc1,First-Generation Conditions,Failed Synthesis,,,,,,
A017B024C022,Cn1ccc2cc(-c3ccc4oc(-c5ccc(-c6cc7cc(-c8ccc9c(ccn9C)c8)ccc7o6)c([N+](=O)[O-])c5)cc4c3)ccc21,First-Generation Conditions,Failed Synthesis,,,,,,
A011B016C036,Clc1cc(-c2cccc(-c3cc(Cl)cc(-c4ccc5c6ccccc6n(-c6ccccc6)c5c4)c3)c2)cc(-c2ccc3c4ccccc4n(-c4ccccc4)c3c2)c1,First-Generation Conditions,Full Characterization,306.4760666382026,405.6479755870943,0.3615704043960059,0.8900539345975268,,8.49554370937302e-17
A011B016C025,Clc1cc(-c2ccc3c4ccccc4n(-c4ccccc4)c3c2)cc(-c2ccc(-c3cc(Cl)cc(-c4ccc5c6ccccc6n(-c6ccccc6)c5c4)c3)s2)c1,First-Generation Conditions,Failed Synthesis,,,,,,
A032B016C025,CC(C)(C)OC(=O)n1ccc2cc(-c3cc(Cl)cc(-c4ccc(-c5cc(Cl)cc(-c6ccc7c(ccn7C(=O)OC(C)(C)C)c6)c5)s4)c3)ccc21,First-Generation Conditions,Poor Yield,,,,,,
A002B016C025,Clc1cc(-c2ccc(N(c3ccccc3)c3ccccc3)cc2)cc(-c2ccc(-c3cc(Cl)cc(-c4ccc(N(c5ccccc5)c5ccccc5)cc4)c3)s2)c1,First-Generation Conditions,Poor Yield,,,,,,
A002B007C025,Cn1ncc(-c2ccc(N(c3ccccc3)c3ccccc3)cc2)c1-c1ccc(-c2c(-c3ccc(N(c4ccccc4)c4ccccc4)cc3)cnn2C)s1,First-Generation Conditions,Failed Synthesis,,,,,,
A015B023C036,CN(C)c1ccc(-c2ccccc2-c2ccccc2-c2cccc(-c3ccccc3-c3ccccc3-c3ccc(N(C)C)c4ccccc34)c2)c2ccccc12,First-Generation Conditions,Failed Synthesis,,,,,,
A015B020C036,CN(C)c1ccc(-c2cccc(F)c2-c2cccc(-c3c(F)cccc3-c3ccc(N(C)C)c4ccccc34)c2)c2ccccc12,First-Generation Conditions,Failed Synthesis,,,,,,
A015B008C036,CN(C)c1ccc(-c2ccccc2-c2cccc(-c3ccccc3-c3ccc(N(C)C)c4ccccc34)c2)c2ccccc12,First-Generation Conditions,Full Characterization,325.3086167922433,435.863047999644,0.0254378454896309,1.1910017174094418,,4.2860898729074956e-18
A010B015C058,CCCCCCc1cc(-c2sc3ccccc3c2-c2cccc(-n3c4ccccc4c4ccccc43)c2)c(CCCCCC)cc1-c1sc2ccccc2c1-c1cccc(-n2c3ccccc3c3ccccc32)c1,First-Generation Conditions,Failed Synthesis,,,,,,
A016B019C058,CCCCCCc1cc(-c2ccc(-c3ccc4ncn(C)c4c3)cn2)c(CCCCCC)cc1-c1ccc(-c2ccc3ncn(C)c3c2)cn1,First-Generation Conditions,Poor Yield,,,,,,
A012B016C025,CCn1c2ccccc2c2cc(-c3cc(Cl)cc(-c4ccc(-c5cc(Cl)cc(-c6ccc7c(c6)c6ccccc6n7CC)c5)s4)c3)ccc21,First-Generation Conditions,Full Characterization,300.1890812457546,445.13738224084034,0.4537267398227851,1.275262108769193,,9.666092451053796e-17
A017B012C026,Cn1ccc2cc(-c3cc(F)cc(-c4sc(-c5cc(F)cc(-c6ccc7c(ccn7C)c6)c5)c([N+](=O)[O-])c4[N+](=O)[O-])c3)ccc21,First-Generation Conditions,Failed Synthesis,,,,,,
A011B006C007,c1ccc(-n2c3ccccc3c3ccc(-c4ccoc4-c4ccc5c(c4)[nH]c4cc(-c6occc6-c6ccc7c8ccccc8n(-c8ccccc8)c7c6)ccc45)cc32)cc1,First-Generation Conditions,Full Characterization,351.9151361148582,411.8551027884186,0.4424136569081915,1.2771496390452872,,7.661659577921911e-17
A010B010C020,COc1cc(-c2cccc(-c3cccc(-n4c5ccccc5c5ccccc54)c3)c2F)c(OC)cc1-c1cccc(-c2cccc(-n3c4ccccc4c4ccccc43)c2)c1F,First-Generation Conditions,Full Characterization,300.1890812457546,407.9762025877279,0.0738668922181958,1.1376437049793324,,9.897361003483947e-18
A012B009C010,CCn1c2ccccc2c2cc(-c3cccc(-c4ccc5cc(-c6cccc(-c7ccc8c(c7)c7ccccc7n8CC)c6)ccc5c4)c3)ccc21,First-Generation Conditions,Full Characterization,300.1890812457546,421.93159666807617,0.5168467890707481,1.8189985760047225,,6.13249556099841e-17
A002B026C035,c1ccc(N(c2ccccc2)c2ccc(-c3ncccc3-c3ccccc3-c3ccccc3-c3cccnc3-c3ccc(N(c4ccccc4)c4ccccc4)cc3)cc2)cc1,First-Generation Conditions,Full Characterization,300.1890812457546,411.07947055914326,0.2410840804401158,1.1469093489680076,,3.96944728989332e-17
A032B022C034,CC(C)(C)OC(=O)n1ccc2cc(-c3ccc(F)c(-c4ccc5ccc(-c6cc(-c7ccc8c(ccn8C(=O)OC(C)(C)C)c7)ccc6F)cc5c4)c3)ccc21,First-Generation Conditions,Failed Synthesis,,,,,,
A012B011C011,CCn1c2ccccc2c2cc(-c3cc(-c4cc5sc(-c6cc(-c7ccc8c(c7)c7ccccc7n8CC)cc(C(F)(F)F)c6)cc5s4)cc(C(F)(F)F)c3)ccc21,First-Generation Conditions,Full Characterization,353.477563234399,471.3568905299264,0.271727086395698,1.0784382800681374,,6.386248142596525e-17
A001B006C014,Fc1c(F)c(-c2occc2-c2ccc(-n3c4ccccc4c4ccccc43)cc2)c(F)c(-c2occc2-c2ccc(-n3c4ccccc4c4ccccc43)cc2)c1F,First-Generation Conditions,Failed Synthesis,,,,,,
A011B022C043,Fc1ccc(-c2ccc3c4ccccc4n(-c4ccccc4)c3c2)cc1-c1cc(F)c(-c2cc(-c3ccc4c5ccccc5n(-c5ccccc5)c4c3)ccc2F)c2nsnc12,First-Generation Conditions,Failed Synthesis,,,,,,
A017B018C023,Cn1ccc2cc(-c3ccc(-c4ccc(-c5ccc(-c6ccc7c(ccn7C)c6)nc5)c(N)c4)cn3)ccc21,First-Generation Conditions,Failed Synthesis,,,,,,
A001B023C042,Oc1cc(-c2ccccc2-c2ccccc2-c2ccc(-n3c4ccccc4c4ccccc43)cc2)c(O)cc1-c1ccccc1-c1ccccc1-c1ccc(-n2c3ccccc3c3ccccc32)cc1,First-Generation Conditions,Failed Synthesis,,,,,,
A015B001C014,CN(C)c1ccc(-c2ccc(/C=C/c3c(F)c(F)c(F)c(/C=C/c4ccc(-c5ccc(N(C)C)c6ccccc56)cc4)c3F)cc2)c2ccccc12,First-Generation Conditions,Failed Synthesis,,,,,,
A017B002C032,Cn1ccc2cc(-c3ccsc3-c3cc(C(F)(F)F)c(-c4sccc4-c4ccc5c(ccn5C)c4)cn3)ccc21,First-Generation Conditions,Full Characterization,300.1890812457546,467.5064360604953,0.0786688339420514,1.644688710126303,,1.0639538236410097e-17
A017B025C032,Cn1ccc2cc(-c3ccc(-c4cc(C(F)(F)F)c(-c5ccc(-c6ccc7c(ccn7C)c6)s5)cn4)s3)ccc21,First-Generation Conditions,Full Characterization,378.4361741800912,480.59044735950346,0.3255480756810066,0.7762044643037859,,1.2345477467461235e-16
A016B021C006,Cn1cnc2ccc(-c3ccc(-c4ccc5c(c4)C(=O)c4cc(-c6ccc(-c7ccc8ncn(C)c8c7)cc6)ccc4-5)cc3)cc21,First-Generation Conditions,Failed Synthesis,,,,,,
A001B007C006,Cn1ncc(-c2ccc(-n3c4ccccc4c4ccccc43)cc2)c1-c1ccc2c(c1)C(=O)c1cc(-c3c(-c4ccc(-n5c6ccccc6c6ccccc65)cc4)cnn3C)ccc1-2,First-Generation Conditions,Failed Synthesis,,,,,,
A011B001C043,Fc1cc(C=Cc2ccc(-c3ccc4c5ccccc5n(-c5ccccc5)c4c3)cc2)c2nsnc2c1C=Cc1ccc(-c2ccc3c4ccccc4n(-c4ccccc4)c3c2)cc1,First-Generation Conditions,Failed Synthesis,,,,,,
A016B011C017,Cc1cc(-c2ccc(-c3cc(-c4ccc5ncn(C)c5c4)cc(C(F)(F)F)c3)cc2)c(C)cc1-c1ccc(-c2cc(-c3ccc4ncn(C)c4c3)cc(C(F)(F)F)c2)cc1,First-Generation Conditions,Failed Synthesis,,,,,,
A002B004C042,Oc1cc(-c2cccnc2-c2ccc(N(c3ccccc3)c3ccccc3)cc2)c(O)cc1-c1cccnc1-c1ccc(N(c2ccccc2)c2ccccc2)cc1,First-Generation Conditions,Failed Synthesis,,,,,,
A014B008C022,CN(C)c1ccc(-c2ccccc2-c2ccc(-c3ccccc3-c3ccc(N(C)C)cc3)c([N+](=O)[O-])c2)cc1,First-Generation Conditions,Failed Synthesis,,,,,,
A016B026C016,Cn1cnc2ccc(-c3ncccc3-c3ccc(-c4ccc(-c5ccc(-c6cccnc6-c6ccc7ncn(C)c7c6)cc5)cc4)cc3)cc21,First-Generation Conditions,Failed Synthesis,,,,,,
A015B022C010,CN(C)c1ccc(-c2ccc(F)c(-c3ccc4cc(-c5cc(-c6ccc(N(C)C)c7ccccc67)ccc5F)ccc4c3)c2)c2ccccc12,First-Generation Conditions,Poor Yield,,,,,,
A001B018C032,FC(F)(F)c1cc(-c2ccc(-c3ccc(-n4c5ccccc5c5ccccc54)cc3)nc2)ncc1-c1ccc(-c2ccc(-n3c4ccccc4c4ccccc43)cc2)nc1,First-Generation Conditions,Poor Yield,,,,,,
A012B002C041,CCn1c2ccccc2c2cc(-c3ccsc3-c3cccc(-c4sccc4-c4ccc5c(c4)c4ccccc4n5CC)n3)ccc21,First-Generation Conditions,Full Characterization,300.1890812457546,442.8197961137553,0.0901973381896179,0.6272780545951688,,2.8101014125210404e-17
A015B002C041,CN(C)c1ccc(-c2ccsc2-c2cccc(-c3sccc3-c3ccc(N(C)C)c4ccccc34)n2)c2ccccc12,First-Generation Conditions,Failed Synthesis,,,,,,
A011B008C020,COc1cc(-c2ccccc2-c2ccc3c4ccccc4n(-c4ccccc4)c3c2)c(OC)cc1-c1ccccc1-c1ccc2c3ccccc3n(-c3ccccc3)c2c1,First-Generation Conditions,Poor Yield,,,,,,
A012B007C001,CCn1c2ccccc2c2cc(-c3cnn(C)c3-c3ccc(-c4ccc(-c5c(-c6ccc7c(c6)c6ccccc6n7CC)cnn5C)cc4)cc3)ccc21,First-Generation Conditions,Full Characterization,300.1890812457546,430.4481062196101,0.6389156472613812,1.6274980581098522,,8.559568678043026e-17
A011B007C027,Cn1ncc(-c2ccc3c4ccccc4n(-c4ccccc4)c3c2)c1-c1sc(-c2c(-c3ccc4c5ccccc5n(-c5ccccc5)c4c3)cnn2C)c2c1OCCO2,First-Generation Conditions,Failed Synthesis,,,,,,
A017B007C015,Cn1ncc(-c2ccc3c(ccn3C)c2)c1-c1ccc(-c2ccc(-c3c(-c4ccc5c(ccn5C)c4)cnn3C)cc2N)c(N)c1,First-Generation Conditions,Failed Synthesis,,,,,,
A001B024C022,O=[N+]([O-])c1cc(-c2cc3cc(-c4ccc(-n5c6ccccc6c6ccccc65)cc4)ccc3o2)ccc1-c1cc2cc(-c3ccc(-n4c5ccccc5c5ccccc54)cc3)ccc2o1,First-Generation Conditions,Failed Synthesis,,,,,,
A001B001C018,Fc1cc(C=Cc2ccc(-c3ccc(-n4c5ccccc5c5ccccc54)cc3)cc2)ccc1C=Cc1ccc(-c2ccc(-n3c4ccccc4c4ccccc43)cc2)cc1,First-Generation Conditions,Full Characterization,376.0995205210143,451.3143611772193,0.9079336273912262,1.1549609872724849,,2.0445010598037087e-16
A001B001C042,Oc1cc(/C=C/c2ccc(-c3ccc(-n4c5ccccc5c5ccccc54)cc3)cc2)c(O)cc1/C=C/c1ccc(-c2ccc(-n3c4ccccc4c4ccccc43)cc2)cc1,First-Generation Conditions,Failed Synthesis,,,,,,
A001B001C019,Fc1c(F)c(/C=C/c2ccc(-c3ccc(-n4c5ccccc5c5ccccc54)cc3)cc2)c(F)c(F)c1/C=C/c1ccc(-c2ccc(-n3c4ccccc4c4ccccc43)cc2)cc1,First-Generation Conditions,Failed Synthesis,,,,,,
A001B001C022,O=[N+]([O-])c1cc(C=Cc2ccc(-c3ccc(-n4c5ccccc5c5ccccc54)cc3)cc2)ccc1C=Cc1ccc(-c2ccc(-n3c4ccccc4c4ccccc43)cc2)cc1,First-Generation Conditions,Failed Synthesis,,,,,,
A001B001C026,O=[N+]([O-])c1c(C=Cc2ccc(-c3ccc(-n4c5ccccc5c5ccccc54)cc3)cc2)sc(C=Cc2ccc(-c3ccc(-n4c5ccccc5c5ccccc54)cc3)cc2)c1[N+](=O)[O-],First-Generation Conditions,Failed Synthesis,,,,,,
A001B001C043,Fc1cc(C=Cc2ccc(-c3ccc(-n4c5ccccc5c5ccccc54)cc3)cc2)c2nsnc2c1C=Cc1ccc(-c2ccc(-n3c4ccccc4c4ccccc43)cc2)cc1,First-Generation Conditions,Failed Synthesis,,,,,,
A001B001C021,FC(F)(F)c1cc(C=Cc2ccc(-c3ccc(-n4c5ccccc5c5ccccc54)cc3)cc2)ccc1C=Cc1ccc(-c2ccc(-n3c4ccccc4c4ccccc43)cc2)cc1,First-Generation Conditions,Full Characterization,373.762201500308,467.5064360604953,0.8919678052236047,1.5303856439944634,,1.4316465784281254e-16
A001B001C020,COc1cc(/C=C/c2ccc(-c3ccc(-n4c5ccccc5c5ccccc54)cc3)cc2)c(OC)cc1/C=C/c1ccc(-c2ccc(-n3c4ccccc4c4ccccc43)cc2)cc1,First-Generation Conditions,Full Characterization,393.99686262541576,463.6541349491737,0.8839429834166377,1.2511187753138888,,2.12285651279882e-16
A001B001C025,C(=C/c1ccc(/C=C/c2ccc(-c3ccc(-n4c5ccccc5c5ccccc54)cc3)cc2)s1)\c1ccc(-c2ccc(-n3c4ccccc4c4ccccc43)cc2)cc1,First-Generation Conditions,Failed Synthesis,,,,,,
A001B001C024,C(=C/c1ccc(/C=C/c2ccc(-c3ccc(-n4c5ccccc5c5ccccc54)cc3)cc2)c2nccnc12)\c1ccc(-c2ccc(-n3c4ccccc4c4ccccc43)cc2)cc1,First-Generation Conditions,Failed Synthesis,,,,,,
A001B024C023,Nc1cc(-c2cc3cc(-c4ccc(-n5c6ccccc6c6ccccc65)cc4)ccc3o2)ccc1-c1cc2cc(-c3ccc(-n4c5ccccc5c5ccccc54)cc3)ccc2o1,First-Generation Conditions,Full Characterization,364.4062715110789,467.5064360604953,0.497501432601669,1.389583112385099,,8.841025644793337e-17
A001B024C025,c1ccc2c(c1)c1ccccc1n2-c1ccc(-c2ccc3oc(-c4ccc(-c5cc6cc(-c7ccc(-n8c9ccccc9c9ccccc98)cc7)ccc6o5)s4)cc3c2)cc1,First-Generation Conditions,Full Characterization,383.88577861530393,447.4543034366252,0.3591964552047099,0.6990728483388626,,1.1794053620028475e-16
A001B001C023,Nc1cc(C=Cc2ccc(-c3ccc(-n4c5ccccc5c5ccccc54)cc3)cc2)ccc1C=Cc1ccc(-c2ccc(-n3c4ccccc4c4ccccc43)cc2)cc1,First-Generation Conditions,Failed Synthesis,,,,,,
A001B001C044,O=S(=O)(F)c1cc(C=Cc2ccc(-c3ccc(-n4c5ccccc5c5ccccc54)cc3)cc2)ccc1C=Cc1ccc(-c2ccc(-n3c4ccccc4c4ccccc43)cc2)cc1,First-Generation Conditions,Failed Synthesis,,,,,,
A017B023C032,Cn1ccc2cc(-c3ccccc3-c3ccccc3-c3cc(C(F)(F)F)c(-c4ccccc4-c4ccccc4-c4ccc5c(ccn5C)c4)cn3)ccc21,First-Generation Conditions,Failed Synthesis,,,,,,
A001B022C025,Fc1ccc(-c2ccc(-n3c4ccccc4c4ccccc43)cc2)cc1-c1ccc(-c2cc(-c3ccc(-n4c5ccccc5c5ccccc54)cc3)ccc2F)s1,First-Generation Conditions,Full Characterization,300.1890812457546,442.0471196397086,0.4919087111802261,1.2184172244905105,,8.484291511143457e-17
A010B004C042,Oc1cc(-c2cccnc2-c2cccc(-n3c4ccccc4c4ccccc43)c2)c(O)cc1-c1cccnc1-c1cccc(-n2c3ccccc3c3ccccc32)c1,First-Generation Conditions,Failed Synthesis,,,,,,
A016B018C017,Cc1cc(-c2ccc(-c3ccc(-c4ccc5ncn(C)c5c4)nc3)cc2)c(C)cc1-c1ccc(-c2ccc(-c3ccc4ncn(C)c4c3)nc2)cc1,First-Generation Conditions,Failed Synthesis,,,,,,
A014B017C031,CN(C)c1ccc(-c2ccc(-c3ccc(-c4ccc(-c5ccc(-c6ccc(-c7ccc(N(C)C)cc7)s6)s5)nn4)s3)s2)cc1,First-Generation Conditions,Failed Synthesis,,,,,,
A001B001C028,Fc1cc(/C=C/c2ccc(-c3ccc(-n4c5ccccc5c5ccccc54)cc3)cc2)c(F)cc1/C=C/c1ccc(-c2ccc(-n3c4ccccc4c4ccccc43)cc2)cc1,First-Generation Conditions,Full Characterization,380.772162492044,466.7361235717311,0.9266044559114166,1.57204240602129,,1.3459905864275466e-16
A001B024C043,Fc1cc(-c2cc3cc(-c4ccc(-n5c6ccccc6c6ccccc65)cc4)ccc3o2)c2nsnc2c1-c1cc2cc(-c3ccc(-n4c5ccccc5c5ccccc54)cc3)ccc2o1,First-Generation Conditions,Failed Synthesis,,,,,,
A001B024C028,Fc1cc(-c2cc3cc(-c4ccc(-n5c6ccccc6c6ccccc65)cc4)ccc3o2)c(F)cc1-c1cc2cc(-c3ccc(-n4c5ccccc5c5ccccc54)cc3)ccc2o1,First-Generation Conditions,Failed Synthesis,,,,,,
A001B024C024,c1ccc2c(c1)c1ccccc1n2-c1ccc(-c2ccc3oc(-c4ccc(-c5cc6cc(-c7ccc(-n8c9ccccc9c9ccccc98)cc7)ccc6o5)c5nccnc45)cc3c2)cc1,First-Generation Conditions,Full Characterization,300.1890812457546,466.7361235717311,0.5699138210352444,1.588818896644933,,6.372779454473451e-17
A014B020C027,CN(C)c1ccc(-c2cccc(F)c2-c2sc(-c3c(F)cccc3-c3ccc(N(C)C)cc3)c3c2OCCO3)cc1,First-Generation Conditions,Failed Synthesis,,,,,,
A001B001C030,O=C(O)c1cc(C=Cc2ccc(-c3ccc(-n4c5ccccc5c5ccccc54)cc3)cc2)ccc1C=Cc1ccc(-c2ccc(-n3c4ccccc4c4ccccc43)cc2)cc1,First-Generation Conditions,Failed Synthesis,,,,,,
A032B020C037,CC(C)(C)OC(=O)n1ccc2cc(-c3cccc(F)c3-c3ccsc3-c3sccc3-c3c(F)cccc3-c3ccc4c(ccn4C(=O)OC(C)(C)C)c3)ccc21,First-Generation Conditions,Failed Synthesis,,,,,,
A014B002C017,Cc1cc(-c2ccc(-c3sccc3-c3ccc(N(C)C)cc3)cc2)c(C)cc1-c1ccc(-c2sccc2-c2ccc(N(C)C)cc2)cc1,First-Generation Conditions,Failed Synthesis,,,,,,
A016B017C043,Cn1cnc2ccc(-c3ccc(-c4ccc(-c5cc(F)c(-c6ccc(-c7ccc(-c8ccc9ncn(C)c9c8)s7)s6)c6nsnc56)s4)s3)cc21,First-Generation Conditions,Failed Synthesis,,,,,,
A001B024C026,O=[N+]([O-])c1c(-c2cc3cc(-c4ccc(-n5c6ccccc6c6ccccc65)cc4)ccc3o2)sc(-c2cc3cc(-c4ccc(-n5c6ccccc6c6ccccc65)cc4)ccc3o2)c1[N+](=O)[O-],First-Generation Conditions,Failed Synthesis,,,,,,
A001B013C018,N#Cc1ccc(-c2ccc(-n3c4ccccc4c4ccccc43)cc2)cc1-c1ccc(-c2cc(-c3ccc(-n4c5ccccc5c5ccccc54)cc3)ccc2C#N)c(F)c1,First-Generation Conditions,Full Characterization,300.1890812457546,500.5600032634237,0.2118794330572831,1.4370780223324326,,3.501689040339176e-17
A001B001C011,C(=C/c1cc2sc(/C=C/c3ccc(-c4ccc(-n5c6ccccc6c6ccccc65)cc4)cc3)cc2s1)\c1ccc(-c2ccc(-n3c4ccccc4c4ccccc43)cc2)cc1,First-Generation Conditions,Failed Synthesis,,,,,,
A014B033C009,CCOc1c(-c2ccc(N(C)C)cc2)cc(Cl)cc1-c1c2ccccc2c(-c2c3ccccc3c(-c3cc(Cl)cc(-c4ccc(N(C)C)cc4)c3OCC)c3ccccc23)c2ccccc12,Second-Generation Conditions,Poor Yield,,,,,,
A014B052C009,CN(C)c1ccc(-c2cc(-c3c4ccccc4c(-c4c5ccccc5c(-c5cc(-c6ccc(N(C)C)cc6)c6ccccc6c5F)c5ccccc45)c4ccccc34)c(F)c3ccccc23)cc1,Second-Generation Conditions,Failed Synthesis,,,,,,
A024B033C009,CCOc1c(-c2ccc(N3c4ccccc4C(C)(C)c4ccccc43)cc2)cc(Cl)cc1-c1c2ccccc2c(-c2c3ccccc3c(-c3cc(Cl)cc(-c4ccc(N5c6ccccc6C(C)(C)c6ccccc65)cc4)c3OCC)c3ccccc23)c2ccccc12,Second-Generation Conditions,Failed Synthesis,,,,,,
A022B033C009,CCOc1c(-c2ccc(N3c4ccccc4Sc4ccc(C(F)(F)F)cc43)cc2)cc(Cl)cc1-c1c2ccccc2c(-c2c3ccccc3c(-c3cc(Cl)cc(-c4ccc(N5c6ccccc6Sc6ccc(C(F)(F)F)cc65)cc4)c3OCC)c3ccccc23)c2ccccc12,Second-Generation Conditions,Poor Yield,,,,,,
A028B033C009,CCOc1c(-c2ccc(N3c4ccccc4CCc4ccccc43)cc2)cc(Cl)cc1-c1c2ccccc2c(-c2c3ccccc3c(-c3cc(Cl)cc(-c4ccc(N5c6ccccc6CCc6ccccc65)cc4)c3OCC)c3ccccc23)c2ccccc12,Second-Generation Conditions,Failed Synthesis,,,,,,
A039B033C009,CCOc1c(-c2ccc3c(c2)c2ccccc2n3CC)cc(Cl)cc1-c1c2ccccc2c(-c2c3ccccc3c(-c3cc(Cl)cc(-c4ccc5c(c4)c4ccccc4n5CC)c3OCC)c3ccccc23)c2ccccc12,Second-Generation Conditions,Poor Emission,300.1890812457546,,,,,
A027B033C009,CCOc1c(-c2ccc(-n3c4ccc(C)cc4c4cc(C)ccc43)cc2)cc(Cl)cc1-c1c2ccccc2c(-c2c3ccccc3c(-c3cc(Cl)cc(-c4ccc(-n5c6ccc(C)cc6c6cc(C)ccc65)cc4)c3OCC)c3ccccc23)c2ccccc12,Second-Generation Conditions,Failed Synthesis,,,,,,
A026B033C009,CCOc1c(-c2ccc(-n3c4cc(OC)ccc4c4ccc(OC)cc43)cc2)cc(Cl)cc1-c1c2ccccc2c(-c2c3ccccc3c(-c3cc(Cl)cc(-c4ccc(-n5c6cc(OC)ccc6c6ccc(OC)cc65)cc4)c3OCC)c3ccccc23)c2ccccc12,Second-Generation Conditions,Failed Synthesis,,,,,,
A023B033C009,CCOc1c(-c2ccc(N3c4ccccc4Sc4ccc(OC)cc43)cc2)cc(Cl)cc1-c1c2ccccc2c(-c2c3ccccc3c(-c3cc(Cl)cc(-c4ccc(N5c6ccccc6Sc6ccc(OC)cc65)cc4)c3OCC)c3ccccc23)c2ccccc12,Second-Generation Conditions,Poor Yield,,,,,,
A014B059C009,CN(C)c1ccc(-c2ccc3oc(-c4c5ccccc5c(-c5c6ccccc6c(-c6cc7cc(-c8ccc(N(C)C)cc8)ccc7o6)c6ccccc56)c5ccccc45)cc3c2)cc1,Second-Generation Conditions,Poor Emission,300.1890812457546,,,,,
A014B051C009,CN(C)c1ccc(-c2ccc(F)c(F)c2-c2c3ccccc3c(-c3c4ccccc4c(-c4c(-c5ccc(N(C)C)cc5)ccc(F)c4F)c4ccccc34)c3ccccc23)cc1,Second-Generation Conditions,Failed Synthesis,,,,,,
A014B057C009,CN(C)c1ccc(-c2cscc2-c2c3ccccc3c(-c3c4ccccc4c(-c4cscc4-c4ccc(N(C)C)cc4)c4ccccc34)c3ccccc23)cc1,Second-Generation Conditions,Poor Emission,401.7661190724453,,,,,
