Repository: aspuru-guzik-group/acdc_laser

Code associated with the Paper

# Asynchronous, Cloud-Based, Delocalized, Closed-Loop (ACDC) Discovery of Organic Laser Materials

File: Data/full_exp_data/full_exp_dataset.csv (part 2 of 6)
Identifier,SMILES,Synthesis Procedure,Optical Measurements,Absorption Wavelength (nm),Emission Wavelength (nm),Photoluminescence Quantum Yield,Photoluminescence Lifetime (ns),Spectral Gain Factor (cm^2 s),Emission Gain Cross Section (cm^2)
A021B033C009,CCOc1c(-c2ccc(N3c4ccccc4Sc4ccccc43)cc2)cc(Cl)cc1-c1c2ccccc2c(-c2c3ccccc3c(-c3cc(Cl)cc(-c4ccc(N5c6ccccc6Sc6ccccc65)cc4)c3OCC)c3ccccc23)c2ccccc12,Second-Generation Conditions,Failed Synthesis,,,,,,
A020B033C009,CCOc1c(-c2ccc(N3c4ccccc4Oc4ccccc43)cc2)cc(Cl)cc1-c1c2ccccc2c(-c2c3ccccc3c(-c3cc(Cl)cc(-c4ccc(N5c6ccccc6Oc6ccccc65)cc4)c3OCC)c3ccccc23)c2ccccc12,Second-Generation Conditions,Failed Synthesis,,,,,,
A042B033C009,CCOc1c(-c2ccc3c(ccn3C)c2)cc(Cl)cc1-c1c2ccccc2c(-c2c3ccccc3c(-c3cc(Cl)cc(-c4ccc5c(ccn5C)c4)c3OCC)c3ccccc23)c2ccccc12,Second-Generation Conditions,Full Characterization,300.1890812457546,486.74024333184616,0.121096748488713,11.008322808457931,,2.606057492795198e-18
A018B033C009,CCOc1c(-c2ccc(N(c3ccc(C)cc3)c3ccc(C)cc3)cc2)cc(Cl)cc1-c1c2ccccc2c(-c2c3ccccc3c(-c3cc(Cl)cc(-c4ccc(N(c5ccc(C)cc5)c5ccc(C)cc5)cc4)c3OCC)c3ccccc23)c2ccccc12,Second-Generation Conditions,Poor Yield,,,,,,
A003B049C087,COc1ccc(N(c2ccc(OC)cc2)c2ccc(-c3ccc(F)c(-c4cc(C)c(-c5cc(-c6ccc(N(c7ccc(OC)cc7)c7ccc(OC)cc7)cc6)ccc5F)s4)c3)cc2)cc1,Second-Generation Conditions,Poor Yield,,,,,,
A003B039C151,COc1ccc(N(c2ccc(OC)cc2)c2ccc(-c3cccc(-c4cc(-c5cccc(-c6ccc(N(c7ccc(OC)cc7)c7ccc(OC)cc7)cc6)c5)c5nccn5c4)c3)cc2)cc1,Second-Generation Conditions,Full Characterization,309.6177838720117,479.8213905141602,0.2402368872295594,5.723404703375112,,1.1317225552783185e-17
A003B039C067,COc1ccc(N(c2ccc(OC)cc2)c2ccc(-c3cccc(-c4cccc(OC)c4-c4cccc(-c5ccc(N(c6ccc(OC)cc6)c6ccc(OC)cc6)cc5)c4)c3)cc2)cc1,Second-Generation Conditions,Failed Synthesis,,,,,,
A003B048C151,COc1ccc(N(c2ccc(OC)cc2)c2ccc(-c3cccc(F)c3-c3cc(-c4c(F)cccc4-c4ccc(N(c5ccc(OC)cc5)c5ccc(OC)cc5)cc4)c4nccn4c3)cc2)cc1,Second-Generation Conditions,Full Characterization,305.69045238888265,475.9749984205025,0.2137717229243838,6.356689215116292,,8.481829281807686e-18
A003B035C151,COc1ccc(N(c2ccc(OC)cc2)c2ccc(-c3ccc(OC)cc3-c3cc(-c4cc(OC)ccc4-c4ccc(N(c5ccc(OC)cc5)c5ccc(OC)cc5)cc4)c4nccn4c3)cc2)cc1,Second-Generation Conditions,Poor Emission,300.1890812457546,,,,,
A003B036C151,COc1ccc(N(c2ccc(OC)cc2)c2ccc(-c3ccc(OC)c(-c4cc(-c5cc(-c6ccc(N(c7ccc(OC)cc7)c7ccc(OC)cc7)cc6)ccc5OC)c5nccn5c4)c3)cc2)cc1,Second-Generation Conditions,Failed Synthesis,,,,,,
A003B039C142,COc1ccc(N(c2ccc(OC)cc2)c2ccc(-c3cccc(-c4ccc(-c5cccc(-c6ccc(N(c7ccc(OC)cc7)c7ccc(OC)cc7)cc6)c5)c5[nH]ccc45)c3)cc2)cc1,Second-Generation Conditions,Full Characterization,330.01009728149535,487.5086354876472,0.1696366994821639,3.935356932192769,,1.1870996355241684e-17
A038B039C151,c1ccc(-n2c3ccccc3c3ccc(-c4cccc(-c5cc(-c6cccc(-c7ccc8c9ccccc9n(-c9ccccc9)c8c7)c6)c6nccn6c5)c4)cc32)cc1,Second-Generation Conditions,Poor Emission,307.26160691063825,,,,,
A038B055C075,O=C(O)Cc1ccc(-c2cc(C(F)(F)F)ccc2-c2ccc3c4ccccc4n(-c4ccccc4)c3c2)cc1-c1cc(C(F)(F)F)ccc1-c1ccc2c3ccccc3n(-c3ccccc3)c2c1,Second-Generation Conditions,Failed Synthesis,,,,,,
A038B047C075,O=C(O)Cc1ccc(-c2cc(-c3ccc4c5ccccc5n(-c5ccccc5)c4c3)cc(C(F)(F)F)c2)cc1-c1cc(-c2ccc3c4ccccc4n(-c4ccccc4)c3c2)cc(C(F)(F)F)c1,Second-Generation Conditions,Failed Synthesis,,,,,,
A038B037C075,O=C(O)Cc1ccc(-c2ccc(-c3ccc4c5ccccc5n(-c5ccccc5)c4c3)cc2)cc1-c1ccc(-c2ccc3c4ccccc4n(-c4ccccc4)c3c2)cc1,Second-Generation Conditions,Failed Synthesis,,,,,,
A038B042C003,Cc1cc(-c2cc(-c3ccc4c5ccccc5n(-c5ccccc5)c4c3)ccc2C#N)c(C)cc1-c1cc(-c2ccc3c4ccccc4n(-c4ccccc4)c3c2)ccc1C#N,Second-Generation Conditions,Full Characterization,380.772162492044,469.0468394415339,0.8894184721682764,0.9876484293298295,,3.058023912910697e-16
A038B040C067,COc1cccc(-c2cccnc2-c2ccc3c4ccccc4n(-c4ccccc4)c3c2)c1-c1cccnc1-c1ccc2c3ccccc3n(-c3ccccc3)c2c1,Second-Generation Conditions,Poor Yield,,,,,,
A003B039C046,COc1ccc(N(c2ccc(OC)cc2)c2ccc(-c3cccc(-c4cc(-c5cccc(-c6ccc(N(c7ccc(OC)cc7)c7ccc(OC)cc7)cc6)c5)c(OCc5ccccc5)cc4F)c3)cc2)cc1,Second-Generation Conditions,Full Characterization,324.52477783986825,480.59044735950346,0.3111242052069109,5.343504165663342,,1.6119510106843246e-17
A008B033C009,CCOc1c(-c2ccc3c(c2)c2ccccc2n3-c2ccccc2)cc(Cl)cc1-c1c2ccccc2c(-c2c3ccccc3c(-c3cc(Cl)cc(-c4ccc5c(c4)c4ccccc4n5-c4ccccc4)c3OCC)c3ccccc23)c2ccccc12,Second-Generation Conditions,Failed Synthesis,,,,,,
A034B033C009,CCOc1c(-c2ccc3c4ccccc4n(-c4ccc(-c5ccccc5)cc4)c3c2)cc(Cl)cc1-c1c2ccccc2c(-c2c3ccccc3c(-c3cc(Cl)cc(-c4ccc5c6ccccc6n(-c6ccc(-c7ccccc7)cc6)c5c4)c3OCC)c3ccccc23)c2ccccc12,Second-Generation Conditions,Failed Synthesis,,,,,,
A035B033C009,CCOc1c(-c2ccc3c(c2)c2cc(-c4ccccc4)ccc2n3-c2ccccc2)cc(Cl)cc1-c1c2ccccc2c(-c2c3ccccc3c(-c3cc(Cl)cc(-c4ccc5c(c4)c4cc(-c6ccccc6)ccc4n5-c4ccccc4)c3OCC)c3ccccc23)c2ccccc12,Second-Generation Conditions,Failed Synthesis,,,,,,
A036B033C009,CCOc1c(-c2cccc(N(c3ccccc3)c3ccccc3)c2)cc(Cl)cc1-c1c2ccccc2c(-c2c3ccccc3c(-c3cc(Cl)cc(-c4cccc(N(c5ccccc5)c5ccccc5)c4)c3OCC)c3ccccc23)c2ccccc12,Second-Generation Conditions,Failed Synthesis,,,,,,
A022B043C009,Cc1cc(-c2ccc(N3c4ccccc4Sc4ccc(C(F)(F)F)cc43)cc2)cc(-c2c3ccccc3c(-c3c4ccccc4c(-c4cc(C)cc(-c5ccc(N6c7ccccc7Sc7ccc(C(F)(F)F)cc76)cc5)c4)c4ccccc34)c3ccccc23)c1,Second-Generation Conditions,Failed Synthesis,,,,,,
A014B038C009,CN(C)c1ccc(-c2ccccc2-c2c3ccccc3c(-c3c4ccccc4c(-c4ccccc4-c4ccc(N(C)C)cc4)c4ccccc34)c3ccccc23)cc1,Second-Generation Conditions,Failed Synthesis,,,,,,
A014B032C009,Cc1c(-c2ccc(N(C)C)cc2)cccc1-c1c2ccccc2c(-c2c3ccccc3c(-c3cccc(-c4ccc(N(C)C)cc4)c3C)c3ccccc23)c2ccccc12,Second-Generation Conditions,Poor Yield,,,,,,
A028B044C009,c1ccc2c(c1)CCc1ccccc1N2c1ccc(-c2ccc(-c3c4ccccc4c(-c4c5ccccc5c(-c5ccc(-c6ccc(N7c8ccccc8CCc8ccccc87)cc6)nc5)c5ccccc45)c4ccccc34)cn2)cc1,Second-Generation Conditions,Full Characterization,399.4361182318615,484.4346237488264,0.2298564178168981,11.186050966111347,,5.208128861480807e-18
A035B060C009,c1ccc(-c2ccc3c(c2)c2cc(-c4ccccc4-c4ccccc4-c4c5ccccc5c(-c5c6ccccc6c(-c6ccccc6-c6ccccc6-c6ccc7c(c6)c6cc(-c8ccccc8)ccc6n7-c6ccccc6)c6ccccc56)c5ccccc45)ccc2n3-c2ccccc2)cc1,Second-Generation Conditions,Full Characterization,300.1890812457546,385.4421431325997,0.0971440985289841,1.5137526235735723,,2.7485739475789668e-17
A014B058C143,CN(C)c1ccc(-c2ccc(C=Cc3ccc(C=Cc4ccc(-c5ccc(N(C)C)cc5)cc4)c4nsnc34)cc2)cc1,Second-Generation Conditions,Failed Synthesis,,,,,,
A015B058C143,CN(C)c1ccc(-c2ccc(C=Cc3ccc(C=Cc4ccc(-c5ccc(N(C)C)c6ccccc56)cc4)c4nsnc34)cc2)c2ccccc12,Second-Generation Conditions,Full Characterization,346.44431187794265,447.4543034366252,0.0292811893240501,1.2349512179229474,,2.8041323525312163e-18
A039B058C143,CCn1c2ccccc2c2cc(-c3ccc(C=Cc4ccc(C=Cc5ccc(-c6ccc7c(c6)c6ccccc6n7CC)cc5)c5nsnc45)cc3)ccc21,Second-Generation Conditions,Failed Synthesis,,,,,,
A037B058C143,C(=C/c1ccc(/C=C/c2ccc(-c3cccc(-n4c5ccccc5c5ccccc54)c3)cc2)c2nsnc12)\c1ccc(-c2cccc(-n3c4ccccc4c4ccccc43)c2)cc1,Second-Generation Conditions,Failed Synthesis,,,,,,
A014B068C143,CN(C)c1ccc(-c2c(-c3ccc(-c4sc5ccccc5c4-c4ccc(N(C)C)cc4)c4nsnc34)sc3ccccc23)cc1,Second-Generation Conditions,Failed Synthesis,,,,,,
A042B058C143,Cn1ccc2cc(-c3ccc(C=Cc4ccc(C=Cc5ccc(-c6ccc7c(ccn7C)c6)cc5)c5nsnc45)cc3)ccc21,Second-Generation Conditions,Failed Synthesis,,,,,,
A038B040C111,Nc1c(C(=O)O)cc(-c2cccnc2-c2ccc3c4ccccc4n(-c4ccccc4)c3c2)c(F)c1-c1cccnc1-c1ccc2c3ccccc3n(-c3ccccc3)c2c1,Second-Generation Conditions,Poor Yield,,,,,,
A038B040C047,FC(F)(F)Oc1ccc(-c2cccnc2-c2ccc3c4ccccc4n(-c4ccccc4)c3c2)c(-c2cccnc2-c2ccc3c4ccccc4n(-c4ccccc4)c3c2)c1,Second-Generation Conditions,Failed Synthesis,,,,,,
A038B040C106,CC(C)(C)c1cc(-c2cccnc2-c2ccc3c4ccccc4n(-c4ccccc4)c3c2)c(N)c(-c2cccnc2-c2ccc3c4ccccc4n(-c4ccccc4)c3c2)c1,Second-Generation Conditions,Full Characterization,320.6044735993318,394.77412088646463,0.3897379307703437,1.592293516957491,,6.946659491444373e-17
A015B068C143,CN(C)c1ccc(-c2c(-c3ccc(-c4sc5ccccc5c4-c4ccc(N(C)C)c5ccccc45)c4nsnc34)sc3ccccc23)c2ccccc12,Second-Generation Conditions,Failed Synthesis,,,,,,
A039B068C143,CCn1c2ccccc2c2cc(-c3c(-c4ccc(-c5sc6ccccc6c5-c5ccc6c(c5)c5ccccc5n6CC)c5nsnc45)sc4ccccc34)ccc21,Second-Generation Conditions,Failed Synthesis,,,,,,
A014B059C143,CN(C)c1ccc(-c2ccc3oc(-c4ccc(-c5cc6cc(-c7ccc(N(C)C)cc7)ccc6o5)c5nsnc45)cc3c2)cc1,Second-Generation Conditions,Failed Synthesis,,,,,,
A014B064C143,CN(C)c1ccc(-c2ccc(-c3ccc(-c4ccc(-c5ccc(-c6ccc(-c7ccc(N(C)C)cc7)s6)s5)c5nsnc45)s3)s2)cc1,Second-Generation Conditions,Failed Synthesis,,,,,,
A015B059C143,CN(C)c1ccc(-c2ccc3oc(-c4ccc(-c5cc6cc(-c7ccc(N(C)C)c8ccccc78)ccc6o5)c5nsnc45)cc3c2)c2ccccc12,Second-Generation Conditions,Poor Emission,322.9568780409977,,,,,
A039B059C143,CCn1c2ccccc2c2cc(-c3ccc4oc(-c5ccc(-c6cc7cc(-c8ccc9c(c8)c8ccccc8n9CC)ccc7o6)c6nsnc56)cc4c3)ccc21,Second-Generation Conditions,Failed Synthesis,,,,,,
A037B068C143,c1cc(-c2c(-c3ccc(-c4sc5ccccc5c4-c4cccc(-n5c6ccccc6c6ccccc65)c4)c4nsnc34)sc3ccccc23)cc(-n2c3ccccc3c3ccccc32)c1,Second-Generation Conditions,Failed Synthesis,,,,,,
A039B064C143,CCn1c2ccccc2c2cc(-c3ccc(-c4ccc(-c5ccc(-c6ccc(-c7ccc(-c8ccc9c(c8)c8ccccc8n9CC)s7)s6)c6nsnc56)s4)s3)ccc21,Second-Generation Conditions,Failed Synthesis,,,,,,
A015B064C143,CN(C)c1ccc(-c2ccc(-c3ccc(-c4ccc(-c5ccc(-c6ccc(-c7ccc(N(C)C)c8ccccc78)s6)s5)c5nsnc45)s3)s2)c2ccccc12,Second-Generation Conditions,Failed Synthesis,,,,,,
A015B040C047,CN(C)c1ccc(-c2ncccc2-c2ccc(OC(F)(F)F)cc2-c2cccnc2-c2ccc(N(C)C)c3ccccc23)c2ccccc12,Second-Generation Conditions,Poor Emission,328.4432329672103,,,,,
A014B040C047,CN(C)c1ccc(-c2ncccc2-c2ccc(OC(F)(F)F)cc2-c2cccnc2-c2ccc(N(C)C)cc2)cc1,Second-Generation Conditions,Poor Emission,303.33316577424466,,,,,
A015B039C047,CN(C)c1ccc(-c2cccc(-c3ccc(OC(F)(F)F)cc3-c3cccc(-c4ccc(N(C)C)c5ccccc45)c3)c2)c2ccccc12,Second-Generation Conditions,Poor Yield,,,,,,
A042B068C143,Cn1ccc2cc(-c3c(-c4ccc(-c5sc6ccccc6c5-c5ccc6c(ccn6C)c5)c5nsnc45)sc4ccccc34)ccc21,Second-Generation Conditions,Failed Synthesis,,,,,,
A037B059C143,c1cc(-c2ccc3oc(-c4ccc(-c5cc6cc(-c7cccc(-n8c9ccccc9c9ccccc98)c7)ccc6o5)c5nsnc45)cc3c2)cc(-n2c3ccccc3c3ccccc32)c1,Second-Generation Conditions,Failed Synthesis,,,,,,
A037B064C143,c1cc(-c2ccc(-c3ccc(-c4ccc(-c5ccc(-c6ccc(-c7cccc(-n8c9ccccc9c9ccccc98)c7)s6)s5)c5nsnc45)s3)s2)cc(-n2c3ccccc3c3ccccc32)c1,Second-Generation Conditions,Failed Synthesis,,,,,,
A001B024C044,O=S(=O)(F)c1cc(-c2cc3cc(-c4ccc(-n5c6ccccc6c6ccccc65)cc4)ccc3o2)ccc1-c1cc2cc(-c3ccc(-n4c5ccccc5c5ccccc54)cc3)ccc2o1,First-Generation Conditions,Full Characterization,300.1890812457546,392.4421243526405,0.1559504813542238,1.6286664134289972,,1.417153389674886e-17
A001B024C030,O=C(O)c1cc(-c2cc3cc(-c4ccc(-n5c6ccccc6c6ccccc65)cc4)ccc3o2)ccc1-c1cc2cc(-c3ccc(-n4c5ccccc5c5ccccc54)cc3)ccc2o1,First-Generation Conditions,Failed Synthesis,,,,,,
A001B024C032,FC(F)(F)c1cc(-c2cc3cc(-c4ccc(-n5c6ccccc6c6ccccc65)cc4)ccc3o2)ncc1-c1cc2cc(-c3ccc(-n4c5ccccc5c5ccccc54)cc3)ccc2o1,First-Generation Conditions,Poor Emission,341.75214993765326,,,,,
A001B024C034,c1ccc2c(c1)c1ccccc1n2-c1ccc(-c2ccc3oc(-c4ccc5ccc(-c6cc7cc(-c8ccc(-n9c%10ccccc%10c%10ccccc%109)cc8)ccc7o6)cc5c4)cc3c2)cc1,First-Generation Conditions,Failed Synthesis,,,,,,
A001B024C031,c1ccc2c(c1)c1ccccc1n2-c1ccc(-c2ccc3oc(-c4ccc(-c5cc6cc(-c7ccc(-n8c9ccccc9c9ccccc98)cc7)ccc6o5)nn4)cc3c2)cc1,First-Generation Conditions,Failed Synthesis,,,,,,
A001B024C029,Cc1cc(-c2cc3cc(-c4ccc(-n5c6ccccc6c6ccccc65)cc4)ccc3o2)ccc1-c1cc2cc(-c3ccc(-n4c5ccccc5c5ccccc54)cc3)ccc2o1,First-Generation Conditions,Poor Yield,,,,,,
A014B060C143,CN(C)c1ccc(-c2ccccc2-c2ccccc2-c2ccc(-c3ccccc3-c3ccccc3-c3ccc(N(C)C)cc3)c3nsnc23)cc1,Second-Generation Conditions,Failed Synthesis,,,,,,
A015B060C143,CN(C)c1ccc(-c2ccccc2-c2ccccc2-c2ccc(-c3ccccc3-c3ccccc3-c3ccc(N(C)C)c4ccccc34)c3nsnc23)c2ccccc12,Second-Generation Conditions,Failed Synthesis,,,,,,
A014B056C143,CN(C)c1ccc(-c2ccc(-c3ccc(-c4ccc(-c5ccc(N(C)C)cc5)s4)c4nsnc34)s2)cc1,Second-Generation Conditions,Failed Synthesis,,,,,,
A039B060C143,CCn1c2ccccc2c2cc(-c3ccccc3-c3ccccc3-c3ccc(-c4ccccc4-c4ccccc4-c4ccc5c(c4)c4ccccc4n5CC)c4nsnc34)ccc21,Second-Generation Conditions,Failed Synthesis,,,,,,
A015B056C143,CN(C)c1ccc(-c2ccc(-c3ccc(-c4ccc(-c5ccc(N(C)C)c6ccccc56)s4)c4nsnc34)s2)c2ccccc12,Second-Generation Conditions,Failed Synthesis,,,,,,
A042B059C143,Cn1ccc2cc(-c3ccc4oc(-c5ccc(-c6cc7cc(-c8ccc9c(ccn9C)c8)ccc7o6)c6nsnc56)cc4c3)ccc21,Second-Generation Conditions,Failed Synthesis,,,,,,
A041B046C154,Cn1cnc2ccc(-c3cc(F)cc(-c4cc(-c5cc(F)cc(-c6ccc7ncn(C)c7c6)c5)cc(N5CCC6(CC5)OCCO6)c4)c3)cc21,Second-Generation Conditions,Poor Yield,,,,,,
A038B047C092,Cc1cc(-c2cc(-c3ccc4c5ccccc5n(-c5ccccc5)c4c3)cc(C(F)(F)F)c2)ncc1-c1cc(-c2ccc3c4ccccc4n(-c4ccccc4)c3c2)cc(C(F)(F)F)c1,Second-Generation Conditions,Failed Synthesis,,,,,,
A038B067C092,Cc1cc(-c2cc(-c3ccc4c5ccccc5n(-c5ccccc5)c4c3)no2)ncc1-c1cc(-c2ccc3c4ccccc4n(-c4ccccc4)c3c2)no1,Second-Generation Conditions,Failed Synthesis,,,,,,
A014B046C143,CN(C)c1ccc(-c2cc(F)cc(-c3ccc(-c4cc(F)cc(-c5ccc(N(C)C)cc5)c4)c4nsnc34)c2)cc1,Second-Generation Conditions,Poor Emission,300.1890812457546,,,,,
A041B059C143,Cn1cnc2ccc(-c3ccc4oc(-c5ccc(-c6cc7cc(-c8ccc9ncn(C)c9c8)ccc7o6)c6nsnc56)cc4c3)cc21,Second-Generation Conditions,Failed Synthesis,,,,,,
A014B055C143,CN(C)c1ccc(-c2ccc(C(F)(F)F)cc2-c2ccc(-c3cc(C(F)(F)F)ccc3-c3ccc(N(C)C)cc3)c3nsnc23)cc1,Second-Generation Conditions,Poor Emission,300.1890812457546,,,,,
A001B001C029,Cc1cc(C=Cc2ccc(-c3ccc(-n4c5ccccc5c5ccccc54)cc3)cc2)ccc1C=Cc1ccc(-c2ccc(-n3c4ccccc4c4ccccc43)cc2)cc1,First-Generation Conditions,Poor Yield,,,,,,
A001B001C036,C(=C/c1cccc(/C=C/c2ccc(-c3ccc(-n4c5ccccc5c5ccccc54)cc3)cc2)c1)\c1ccc(-c2ccc(-n3c4ccccc4c4ccccc43)cc2)cc1,First-Generation Conditions,Failed Synthesis,,,,,,
A001B024C036,c1cc(-c2cc3cc(-c4ccc(-n5c6ccccc6c6ccccc65)cc4)ccc3o2)cc(-c2cc3cc(-c4ccc(-n5c6ccccc6c6ccccc65)cc4)ccc3o2)c1,First-Generation Conditions,Failed Synthesis,,,,,,
A001B024C037,c1ccc2c(c1)c1ccccc1n2-c1ccc(-c2ccc3oc(-c4ccsc4-c4sccc4-c4cc5cc(-c6ccc(-n7c8ccccc8c8ccccc87)cc6)ccc5o4)cc3c2)cc1,First-Generation Conditions,Failed Synthesis,,,,,,
A001B001C034,C(=C/c1ccc2ccc(/C=C/c3ccc(-c4ccc(-n5c6ccccc6c6ccccc65)cc4)cc3)cc2c1)\c1ccc(-c2ccc(-n3c4ccccc4c4ccccc43)cc2)cc1,First-Generation Conditions,Failed Synthesis,,,,,,
A001B001C038,C(=C/c1ccc(-c2ccc(-c3ccc(/C=C/c4ccc(-c5ccc(-n6c7ccccc7c7ccccc76)cc5)cc4)s3)s2)s1)\c1ccc(-c2ccc(-n3c4ccccc4c4ccccc43)cc2)cc1,First-Generation Conditions,Failed Synthesis,,,,,,
A001B001C032,FC(F)(F)c1cc(/C=C/c2ccc(-c3ccc(-n4c5ccccc5c5ccccc54)cc3)cc2)ncc1/C=C/c1ccc(-c2ccc(-n3c4ccccc4c4ccccc43)cc2)cc1,First-Generation Conditions,Full Characterization,367.52609778903405,443.5923987049346,0.7956293363047616,1.0856697285623853,,1.844313699675908e-16
A001B001C037,C(=C/c1ccsc1-c1sccc1/C=C/c1ccc(-c2ccc(-n3c4ccccc4c4ccccc43)cc2)cc1)\c1ccc(-c2ccc(-n3c4ccccc4c4ccccc43)cc2)cc1,First-Generation Conditions,Failed Synthesis,,,,,,
A001B024C040,c1cc(-c2cccc(-c3cc4cc(-c5ccc(-n6c7ccccc7c7ccccc76)cc5)ccc4o3)n2)nc(-c2cc3cc(-c4ccc(-n5c6ccccc6c6ccccc65)cc4)ccc3o2)c1,First-Generation Conditions,Poor Yield,,,,,,
A001B024C039,c1cc(-c2cccc(-c3cc4cc(-c5ccc(-n6c7ccccc7c7ccccc76)cc5)ccc4o3)n2)nc(-c2cccc(-c3cc4cc(-c5ccc(-n6c7ccccc7c7ccccc76)cc5)ccc4o3)n2)c1,First-Generation Conditions,Full Characterization,301.7612714702151,406.4241251619106,0.1373663916395771,0.908706184499727,,2.5463970440500076e-17
A001B001C031,C(=C/c1ccc(/C=C/c2ccc(-c3ccc(-n4c5ccccc5c5ccccc54)cc3)cc2)nn1)\c1ccc(-c2ccc(-n3c4ccccc4c4ccccc43)cc2)cc1,First-Generation Conditions,Failed Synthesis,,,,,,
A001B024C038,c1ccc2c(c1)c1ccccc1n2-c1ccc(-c2ccc3oc(-c4ccc(-c5ccc(-c6ccc(-c7cc8cc(-c9ccc(-n%10c%11ccccc%11c%11ccccc%11%10)cc9)ccc8o7)s6)s5)s4)cc3c2)cc1,First-Generation Conditions,Failed Synthesis,,,,,,
A001B001C035,C(=C/c1ccccc1-c1ccccc1/C=C/c1ccc(-c2ccc(-n3c4ccccc4c4ccccc43)cc2)cc1)\c1ccc(-c2ccc(-n3c4ccccc4c4ccccc43)cc2)cc1,First-Generation Conditions,Failed Synthesis,,,,,,
A001B001C040,C(=C/c1cccc(-c2cccc(/C=C/c3ccc(-c4ccc(-n5c6ccccc6c6ccccc65)cc4)cc3)n2)n1)\c1ccc(-c2ccc(-n3c4ccccc4c4ccccc43)cc2)cc1,First-Generation Conditions,Failed Synthesis,,,,,,
A001B024C035,c1ccc(-c2ccccc2-c2cc3cc(-c4ccc(-n5c6ccccc6c6ccccc65)cc4)ccc3o2)c(-c2cc3cc(-c4ccc(-n5c6ccccc6c6ccccc65)cc4)ccc3o2)c1,First-Generation Conditions,Full Characterization,300.1890812457546,385.4421431325997,0.4208552159043451,1.1865228063942794,,5.5134605885963586e-17
A001B001C039,C(=C/c1cccc(-c2cccc(-c3cccc(/C=C/c4ccc(-c5ccc(-n6c7ccccc7c7ccccc76)cc5)cc4)n3)n2)n1)\c1ccc(-c2ccc(-n3c4ccccc4c4ccccc43)cc2)cc1,First-Generation Conditions,Full Characterization,341.75214993765326,445.13738224084034,0.0609509715741523,1.1351939254546408,,1.2154451709635269e-17
A042B060C143,Cn1ccc2cc(-c3ccccc3-c3ccccc3-c3ccc(-c4ccccc4-c4ccccc4-c4ccc5c(ccn5C)c4)c4nsnc34)ccc21,Second-Generation Conditions,Failed Synthesis,,,,,,
A037B060C143,c1cc(-c2ccccc2-c2ccccc2-c2ccc(-c3ccccc3-c3ccccc3-c3cccc(-n4c5ccccc5c5ccccc54)c3)c3nsnc23)cc(-n2c3ccccc3c3ccccc32)c1,Second-Generation Conditions,Failed Synthesis,,,,,,
A014B061C143,CN(C)c1ccc(-c2cnccc2-c2ccc(-c3ccncc3-c3ccc(N(C)C)cc3)c3nsnc23)cc1,Second-Generation Conditions,Failed Synthesis,,,,,,
A040B059C143,c1ccc(-c2nc3ccccc3n2-c2ccc(-c3ccc4oc(-c5ccc(-c6cc7cc(-c8ccc(-n9c(-c%10ccccc%10)nc%10ccccc%109)cc8)ccc7o6)c6nsnc56)cc4c3)cc2)cc1,Second-Generation Conditions,Failed Synthesis,,,,,,
A040B060C143,c1ccc(-c2nc3ccccc3n2-c2ccc(-c3ccccc3-c3ccccc3-c3ccc(-c4ccccc4-c4ccccc4-c4ccc(-n5c(-c6ccccc6)nc6ccccc65)cc4)c4nsnc34)cc2)cc1,Second-Generation Conditions,Failed Synthesis,,,,,,
A038B040C109,CC(C)(C)OC(=O)n1nc(-c2cccnc2-c2ccc3c4ccccc4n(-c4ccccc4)c3c2)nc1-c1cccnc1-c1ccc2c3ccccc3n(-c3ccccc3)c2c1,Second-Generation Conditions,Failed Synthesis,,,,,,
A038B048C047,Fc1cccc(-c2ccc3c4ccccc4n(-c4ccccc4)c3c2)c1-c1ccc(OC(F)(F)F)cc1-c1c(F)cccc1-c1ccc2c3ccccc3n(-c3ccccc3)c2c1,Second-Generation Conditions,Failed Synthesis,,,,,,
A038B040C087,Cc1cc(-c2cccnc2-c2ccc3c4ccccc4n(-c4ccccc4)c3c2)sc1-c1cccnc1-c1ccc2c3ccccc3n(-c3ccccc3)c2c1,Second-Generation Conditions,Failed Synthesis,,,,,,
A039B056C143,CCn1c2ccccc2c2cc(-c3ccc(-c4ccc(-c5ccc(-c6ccc7c(c6)c6ccccc6n7CC)s5)c5nsnc45)s3)ccc21,Second-Generation Conditions,Full Characterization,300.1890812457546,395.5513052313373,0.0610655676291309,1.0873576996787644,,1.870582497901125e-18
A014B067C143,CN(C)c1ccc(-c2cc(-c3ccc(-c4cc(-c5ccc(N(C)C)cc5)no4)c4nsnc34)on2)cc1,Second-Generation Conditions,Failed Synthesis,,,,,,
A014B062C143,CN(C)c1ccc(-c2cccc(-c3ccc(-c4cccc(-c5ccc(N(C)C)cc5)c4F)c4nsnc34)c2F)cc1,Second-Generation Conditions,Poor Yield,,,,,,
A037B040C114,CC(C)(C)n1cc(-c2cccnc2-c2cccc(-n3c4ccccc4c4ccccc43)c2)c(-c2cccnc2-c2cccc(-n3c4ccccc4c4ccccc43)c2)n1,Second-Generation Conditions,Failed Synthesis,,,,,,
A042B056C130,CCCCCCN1c2ccc(-c3ccc(-c4ccc5c(ccn5C)c4)s3)cc2Sc2cc(-c3ccc(-c4ccc5c(ccn5C)c4)s3)ccc21,Second-Generation Conditions,Full Characterization,300.1890812457546,458.2578109070844,0.2279813019697084,0.8161576117917093,,
A040B056C078,c1ccc(-c2nc3ccccc3n2-c2ccc(-c3ccc(-c4csc(-c5ccc(-c6ccc(-n7c(-c8ccccc8)nc8ccccc87)cc6)s5)n4)s3)cc2)cc1,Second-Generation Conditions,Full Characterization,300.1890812457546,470.586947364168,0.0803243407048561,0.6508668831378623,,
A040B045C083,c1ccc(-c2nc3ccccc3n2-c2ccc(-c3cncc(-c4cc(C5CCCCC5)c(-c5cncc(-c6ccc(-n7c(-c8ccccc8)nc8ccccc87)cc6)c5)s4)c3)cc2)cc1,Second-Generation Conditions,Failed Synthesis,,,,,,
A037B040C068,c1cc(-c2ncccc2-c2sc3ccccc3c2-c2cccnc2-c2cccc(-n3c4ccccc4c4ccccc43)c2)cc(-n2c3ccccc3c3ccccc32)c1,Second-Generation Conditions,False,,,,,,
A010B009C154,c1cc(-c2cc(-c3cccc(-c4cccc(-n5c6ccccc6c6ccccc65)c4)c3)cc(N3CCC4(CC3)OCCO4)c2)cc(-c2cccc(-n3c4ccccc4c4ccccc43)c2)c1,First-Generation Conditions,Failed Synthesis,,,,,,
A013B004C154,c1ccc(-c2nc3ccccc3n2-c2ccc(-c3ncccc3-c3cc(-c4cccnc4-c4ccc(-n5c(-c6ccccc6)nc6ccccc65)cc4)cc(N4CCC5(CC4)OCCO5)c3)cc2)cc1,First-Generation Conditions,False,,,,,,
A012B025C130,CCCCCCN1c2ccc(-c3ccc(-c4ccc5c(c4)c4ccccc4n5CC)s3)cc2Sc2cc(-c3ccc(-c4ccc5c(c4)c4ccccc4n5CC)s3)ccc21,First-Generation Conditions,False,,,,,,
A015B025C116,CN(C)c1ccc(-c2ccc(-c3csc(C(=O)O)c3-c3ccc(-c4ccc(N(C)C)c5ccccc45)s3)s2)c2ccccc12,First-Generation Conditions,False,,,,,,
A014B050C009,CCOC(=O)c1cc(-c2ccc(N(C)C)cc2)cc(-c2c3ccccc3c(-c3c4ccccc4c(-c4cc(C(=O)OCC)cc(-c5ccc(N(C)C)cc5)c4)c4ccccc34)c3ccccc23)c1,Second-Generation Conditions,Full Characterization,399.4361182318615,477.5137768335029,0.050683320551595,1.0488292349036703,,1.2911417650151794e-17
A024B050C009,CCOC(=O)c1cc(-c2ccc(N3c4ccccc4C(C)(C)c4ccccc43)cc2)cc(-c2c3ccccc3c(-c3c4ccccc4c(-c4cc(C(=O)OCC)cc(-c5ccc(N6c7ccccc7C(C)(C)c7ccccc76)cc5)c4)c4ccccc34)c3ccccc23)c1,Second-Generation Conditions,Failed Synthesis,,,,,,
A015B033C009,CCOc1c(-c2ccc(N(C)C)c3ccccc23)cc(Cl)cc1-c1c2ccccc2c(-c2c3ccccc3c(-c3cc(Cl)cc(-c4ccc(N(C)C)c5ccccc45)c3OCC)c3ccccc23)c2ccccc12,Second-Generation Conditions,Failed Synthesis,,,,,,
A015B050C009,CCOC(=O)c1cc(-c2ccc(N(C)C)c3ccccc23)cc(-c2c3ccccc3c(-c3c4ccccc4c(-c4cc(C(=O)OCC)cc(-c5ccc(N(C)C)c6ccccc56)c4)c4ccccc34)c3ccccc23)c1,Second-Generation Conditions,Failed Synthesis,,,,,,
A022B050C009,CCOC(=O)c1cc(-c2ccc(N3c4ccccc4Sc4ccc(C(F)(F)F)cc43)cc2)cc(-c2c3ccccc3c(-c3c4ccccc4c(-c4cc(C(=O)OCC)cc(-c5ccc(N6c7ccccc7Sc7ccc(C(F)(F)F)cc76)cc5)c4)c4ccccc34)c3ccccc23)c1,Second-Generation Conditions,Failed Synthesis,,,,,,
A015B052C009,CN(C)c1ccc(-c2cc(-c3c4ccccc4c(-c4c5ccccc5c(-c5cc(-c6ccc(N(C)C)c7ccccc67)c6ccccc6c5F)c5ccccc45)c4ccccc34)c(F)c3ccccc23)c2ccccc12,Second-Generation Conditions,Failed Synthesis,,,,,,
A003B055C095,COc1ccc(N(c2ccc(OC)cc2)c2ccc(-c3ccc(C(F)(F)F)cc3-c3cn([Si](C(C)C)(C(C)C)C(C)C)cc3-c3cc(C(F)(F)F)ccc3-c3ccc(N(c4ccc(OC)cc4)c4ccc(OC)cc4)cc3)cc2)cc1,Second-Generation Conditions,Failed Synthesis,,,,,,
A003B046C095,COc1ccc(N(c2ccc(OC)cc2)c2ccc(-c3cc(F)cc(-c4cn([Si](C(C)C)(C(C)C)C(C)C)cc4-c4cc(F)cc(-c5ccc(N(c6ccc(OC)cc6)c6ccc(OC)cc6)cc5)c4)c3)cc2)cc1,Second-Generation Conditions,Full Characterization,330.79341849721857,493.653114117718,0.2770291709525441,5.50907180543464,,1.429054431301215e-17
A003B047C095,COc1ccc(N(c2ccc(OC)cc2)c2ccc(-c3cc(-c4cn([Si](C(C)C)(C(C)C)C(C)C)cc4-c4cc(-c5ccc(N(c6ccc(OC)cc6)c6ccc(OC)cc6)cc5)cc(C(F)(F)F)c4)cc(C(F)(F)F)c3)cc2)cc1,Second-Generation Conditions,Failed Synthesis,,,,,,
A023B050C009,CCOC(=O)c1cc(-c2ccc(N3c4ccccc4Sc4ccc(OC)cc43)cc2)cc(-c2c3ccccc3c(-c3c4ccccc4c(-c4cc(C(=O)OCC)cc(-c5ccc(N6c7ccccc7Sc7ccc(OC)cc76)cc5)c4)c4ccccc34)c3ccccc23)c1,Second-Generation Conditions,Failed Synthesis,,,,,,
A001B003C016,C(=C/c1ccc(-n2c3ccccc3c3ccccc32)cc1)\c1ccc(-c2ccc(-c3ccc(/C=C/c4ccc(-n5c6ccccc6c6ccccc65)cc4)cc3)cc2)cc1,Wu et al. 2023,Failed Synthesis,,,,,,
A017B017C011,Cn1ccc2cc(-c3ccc(-c4ccc(-c5cc6sc(-c7ccc(-c8ccc(-c9ccc%10c(ccn%10C)c9)s8)s7)cc6s5)s4)s3)ccc21,First-Generation Conditions,Failed Synthesis,,,,,,
A016B007C005,Cn1ncc(-c2ccc3ncn(C)c3c2)c1-c1ccc2c(c1)C(C)(C)c1cc(-c3c(-c4ccc5ncn(C)c5c4)cnn3C)ccc1-2,First-Generation Conditions,Failed Synthesis,,,,,,
A002B017C014,Fc1c(F)c(-c2ccc(-c3ccc(-c4ccc(N(c5ccccc5)c5ccccc5)cc4)s3)s2)c(F)c(-c2ccc(-c3ccc(-c4ccc(N(c5ccccc5)c5ccccc5)cc4)s3)s2)c1F,First-Generation Conditions,Failed Synthesis,,,,,,
A018B055C095,Cc1ccc(N(c2ccc(C)cc2)c2ccc(-c3ccc(C(F)(F)F)cc3-c3cn([Si](C(C)C)(C(C)C)C(C)C)cc3-c3cc(C(F)(F)F)ccc3-c3ccc(N(c4ccc(C)cc4)c4ccc(C)cc4)cc3)cc2)cc1,Second-Generation Conditions,Failed Synthesis,,,,,,
A027B050C009,CCOC(=O)c1cc(-c2ccc(-n3c4ccc(C)cc4c4cc(C)ccc43)cc2)cc(-c2c3ccccc3c(-c3c4ccccc4c(-c4cc(C(=O)OCC)cc(-c5ccc(-n6c7ccc(C)cc7c7cc(C)ccc76)cc5)c4)c4ccccc34)c3ccccc23)c1,Second-Generation Conditions,Failed Synthesis,,,,,,
A015B046C143,CN(C)c1ccc(-c2cc(F)cc(-c3ccc(-c4cc(F)cc(-c5ccc(N(C)C)c6ccccc56)c4)c4nsnc34)c2)c2ccccc12,Second-Generation Conditions,Poor Emission,316.6823201784459,,,,,
A027B052C009,Cc1ccc2c(c1)c1cc(C)ccc1n2-c1ccc(-c2cc(-c3c4ccccc4c(-c4c5ccccc5c(-c5cc(-c6ccc(-n7c8ccc(C)cc8c8cc(C)ccc87)cc6)c6ccccc6c5F)c5ccccc45)c4ccccc34)c(F)c3ccccc23)cc1,Second-Generation Conditions,Failed Synthesis,,,,,,
A015B061C143,CN(C)c1ccc(-c2cnccc2-c2ccc(-c3ccncc3-c3ccc(N(C)C)c4ccccc34)c3nsnc23)c2ccccc12,Second-Generation Conditions,Failed Synthesis,,,,,,
A014B059C056,CCCCCCCCCCOc1cc(-c2cc3cc(-c4ccc(N(C)C)cc4)ccc3o2)c(OCCCCCCCCCC)cc1-c1cc2cc(-c3ccc(N(C)C)cc3)ccc2o1,Second-Generation Conditions,Full Characterization,365.18633898491737,474.4359245684383,0.107733821530838,1.9218734422121448,,1.6834029673033486e-17
A014B038C143,CN(C)c1ccc(-c2ccccc2-c2ccc(-c3ccccc3-c3ccc(N(C)C)cc3)c3nsnc23)cc1,Second-Generation Conditions,Poor Yield,,,,,,
A014B045C143,CN(C)c1ccc(-c2cncc(-c3ccc(-c4cncc(-c5ccc(N(C)C)cc5)c4)c4nsnc34)c2)cc1,Second-Generation Conditions,Poor Yield,,,,,,
A014B037C143,CN(C)c1ccc(-c2ccc(-c3ccc(-c4ccc(-c5ccc(N(C)C)cc5)cc4)c4nsnc34)cc2)cc1,Second-Generation Conditions,Failed Synthesis,,,,,,
A014B047C143,CN(C)c1ccc(-c2cc(-c3ccc(-c4cc(-c5ccc(N(C)C)cc5)cc(C(F)(F)F)c4)c4nsnc34)cc(C(F)(F)F)c2)cc1,Second-Generation Conditions,Poor Emission,311.1881986383553,,,,,
A015B040C095,CC(C)[Si](C(C)C)(C(C)C)n1cc(-c2cccnc2-c2ccc(N(C)C)c3ccccc23)c(-c2cccnc2-c2ccc(N(C)C)c3ccccc23)c1,Second-Generation Conditions,Failed Synthesis,,,,,,
A001B003C026,O=[N+]([O-])c1c(C=Cc2ccc(-n3c4ccccc4c4ccccc43)cc2)sc(C=Cc2ccc(-n3c4ccccc4c4ccccc43)cc2)c1[N+](=O)[O-],Wu et al. 2023,Failed Synthesis,,,,,,
A014B011C020,COc1cc(-c2cc(-c3ccc(N(C)C)cc3)cc(C(F)(F)F)c2)c(OC)cc1-c1cc(-c2ccc(N(C)C)cc2)cc(C(F)(F)F)c1,First-Generation Conditions,Failed Synthesis,,,,,,
A016B014C014,COc1cc(-c2ccc3ncn(C)c3c2)cc(-c2c(F)c(F)c(F)c(-c3cc(OC)cc(-c4ccc5ncn(C)c5c4)c3)c2F)c1,First-Generation Conditions,Failed Synthesis,,,,,,
A014B002C027,CN(C)c1ccc(-c2ccsc2-c2sc(-c3sccc3-c3ccc(N(C)C)cc3)c3c2OCCO3)cc1,First-Generation Conditions,Failed Synthesis,,,,,,
A004B014C011,COc1cc(-c2ccc(N(C(=O)OC(C)(C)C)c3ccccc3)cc2)cc(-c2cc3sc(-c4cc(OC)cc(-c5ccc(N(C(=O)OC(C)(C)C)c6ccccc6)cc5)c4)cc3s2)c1,First-Generation Conditions,Poor Emission,306.4760666382026,,,,,
A016B005C011,Cn1cnc2ccc(-c3cncc(-c4cc5sc(-c6cncc(-c7ccc8ncn(C)c8c7)c6)cc5s4)c3)cc21,First-Generation Conditions,Failed Synthesis,,,,,,
A014B018C013,CN(C)c1ccc(-c2ccc(-c3cnc(-c4ccc(-c5ccc(N(C)C)cc5)nc4)c4nsnc34)cn2)cc1,First-Generation Conditions,Failed Synthesis,,,,,,
A014B040C095,CC(C)[Si](C(C)C)(C(C)C)n1cc(-c2cccnc2-c2ccc(N(C)C)cc2)c(-c2cccnc2-c2ccc(N(C)C)cc2)c1,Second-Generation Conditions,Failed Synthesis,,,,,,
A015B067C143,CN(C)c1ccc(-c2cc(-c3ccc(-c4cc(-c5ccc(N(C)C)c6ccccc56)no4)c4nsnc34)on2)c2ccccc12,Second-Generation Conditions,Failed Synthesis,,,,,,
A039B040C095,CCn1c2ccccc2c2cc(-c3ncccc3-c3cn([Si](C(C)C)(C(C)C)C(C)C)cc3-c3cccnc3-c3ccc4c(c3)c3ccccc3n4CC)ccc21,Second-Generation Conditions,Failed Synthesis,,,,,,
A016B005C013,Cn1cnc2ccc(-c3cncc(-c4cnc(-c5cncc(-c6ccc7ncn(C)c7c6)c5)c5nsnc45)c3)cc21,First-Generation Conditions,Failed Synthesis,,,,,,
A040B068C143,c1ccc(-c2nc3ccccc3n2-c2ccc(-c3c(-c4ccc(-c5sc6ccccc6c5-c5ccc(-n6c(-c7ccccc7)nc7ccccc76)cc5)c5nsnc45)sc4ccccc34)cc2)cc1,Second-Generation Conditions,Failed Synthesis,,,,,,
A001B003C009,C(=C/c1c2ccccc2c(-c2c3ccccc3c(/C=C/c3ccc(-n4c5ccccc5c5ccccc54)cc3)c3ccccc23)c2ccccc12)\c1ccc(-n2c3ccccc3c3ccccc32)cc1,Wu et al. 2023,Failed Synthesis,,,,,,
A001B003C014,Fc1c(F)c(C=Cc2ccc(-n3c4ccccc4c4ccccc43)cc2)c(F)c(C=Cc2ccc(-n3c4ccccc4c4ccccc43)cc2)c1F,Wu et al. 2023,Failed Synthesis,,,,,,
A001B003C025,C(=C/c1ccc(/C=C/c2ccc(-n3c4ccccc4c4ccccc43)cc2)s1)\c1ccc(-n2c3ccccc3c3ccccc32)cc1,Wu et al. 2023,Failed Synthesis,,,,,,
A001B003C036,C(=C/c1cccc(/C=C/c2ccc(-n3c4ccccc4c4ccccc43)cc2)c1)\c1ccc(-n2c3ccccc3c3ccccc32)cc1,Wu et al. 2023,Failed Synthesis,,,,,,
A001B003C038,C(=C/c1ccc(-c2ccc(-c3ccc(/C=C/c4ccc(-n5c6ccccc6c6ccccc65)cc4)s3)s2)s1)\c1ccc(-n2c3ccccc3c3ccccc32)cc1,Wu et al. 2023,Failed Synthesis,,,,,,
A001B021C009,c1ccc2c(-c3c4ccccc4c(-c4ccc(-c5ccc(-n6c7ccccc7c7ccccc76)cc5)cc4)c4ccccc34)c3ccccc3c(-c3ccc(-c4ccc(-n5c6ccccc6c6ccccc65)cc4)cc3)c2c1,First-Generation Conditions,Failed Synthesis,,,,,,
A002B023C038,c1ccc(N(c2ccccc2)c2ccc(-c3ccccc3-c3ccccc3-c3ccc(-c4ccc(-c5ccc(-c6ccccc6-c6ccccc6-c6ccc(N(c7ccccc7)c7ccccc7)cc6)s5)s4)s3)cc2)cc1,First-Generation Conditions,Failed Synthesis,,,,,,
A002B026C024,c1ccc(N(c2ccccc2)c2ccc(-c3ncccc3-c3ccc(-c4cccnc4-c4ccc(N(c5ccccc5)c5ccccc5)cc4)c4nccnc34)cc2)cc1,First-Generation Conditions,Failed Synthesis,,,,,,
A014B025C026,CN(C)c1ccc(-c2ccc(-c3sc(-c4ccc(-c5ccc(N(C)C)cc5)s4)c([N+](=O)[O-])c3[N+](=O)[O-])s2)cc1,First-Generation Conditions,Poor Yield,,,,,,
A004B021C027,CC(C)(C)OC(=O)N(c1ccccc1)c1ccc(-c2ccc(-c3sc(-c4ccc(-c5ccc(N(C(=O)OC(C)(C)C)c6ccccc6)cc5)cc4)c4c3OCCO4)cc2)cc1,First-Generation Conditions,Failed Synthesis,,,,,,
A016B014C031,COc1cc(-c2ccc3ncn(C)c3c2)cc(-c2ccc(-c3cc(OC)cc(-c4ccc5ncn(C)c5c4)c3)nn2)c1,First-Generation Conditions,Failed Synthesis,,,,,,
A007B011C007,FC(F)(F)c1cc(-c2ccc3c(c2)[nH]c2cc(-c4cc(-c5ccc6c(c5)c5cc(-c7ccccc7)ccc5n6-c5ccccc5)cc(C(F)(F)F)c4)ccc23)cc(-c2ccc3c(c2)c2cc(-c4ccccc4)ccc2n3-c2ccccc2)c1,First-Generation Conditions,Poor Yield,,,,,,
A017B014C007,COc1cc(-c2ccc3c(ccn3C)c2)cc(-c2ccc3c(c2)[nH]c2cc(-c4cc(OC)cc(-c5ccc6c(ccn6C)c5)c4)ccc23)c1,First-Generation Conditions,Failed Synthesis,,,,,,
A014B019C013,CN(C)c1ccc(-c2ccc(-c3cnc(-c4ccc(-c5ccc(N(C)C)cc5)cn4)c4nsnc34)nc2)cc1,First-Generation Conditions,Failed Synthesis,,,,,,
A014B005C043,CN(C)c1ccc(-c2cncc(-c3cc(F)c(-c4cncc(-c5ccc(N(C)C)cc5)c4)c4nsnc34)c2)cc1,First-Generation Conditions,Failed Synthesis,,,,,,
A016B017C013,Cn1cnc2ccc(-c3ccc(-c4ccc(-c5cnc(-c6ccc(-c7ccc(-c8ccc9ncn(C)c9c8)s7)s6)c6nsnc56)s4)s3)cc21,First-Generation Conditions,Poor Emission,,,,,,
A014B014C042,COc1cc(-c2ccc(N(C)C)cc2)cc(-c2cc(O)c(-c3cc(OC)cc(-c4ccc(N(C)C)cc4)c3)cc2O)c1,First-Generation Conditions,Failed Synthesis,,,,,,
A012B015C034,CCn1c2ccccc2c2cc(-c3c(-c4ccc5ccc(-c6sc7ccccc7c6-c6ccc7c(c6)c6ccccc6n7CC)cc5c4)sc4ccccc34)ccc21,First-Generation Conditions,Failed Synthesis,,,,,,
A017B007C017,Cc1cc(-c2ccc(-c3c(-c4ccc5c(ccn5C)c4)cnn3C)cc2)c(C)cc1-c1ccc(-c2c(-c3ccc4c(ccn4C)c3)cnn2C)cc1,First-Generation Conditions,Poor Yield,,,,,,
A016B018C032,Cn1cnc2ccc(-c3ccc(-c4cc(C(F)(F)F)c(-c5ccc(-c6ccc7ncn(C)c7c6)nc5)cn4)cn3)cc21,First-Generation Conditions,Failed Synthesis,,,,,,
A017B014C034,COc1cc(-c2ccc3ccc(-c4cc(OC)cc(-c5ccc6c(ccn6C)c5)c4)cc3c2)cc(-c2ccc3c(ccn3C)c2)c1,First-Generation Conditions,Failed Synthesis,,,,,,
A012B016C009,CCn1c2ccccc2c2cc(-c3cc(Cl)cc(-c4c5ccccc5c(-c5c6ccccc6c(-c6cc(Cl)cc(-c7ccc8c(c7)c7ccccc7n8CC)c6)c6ccccc56)c5ccccc45)c3)ccc21,First-Generation Conditions,Failed Synthesis,,,,,,
A017B018C032,Cn1ccc2cc(-c3ccc(-c4cc(C(F)(F)F)c(-c5ccc(-c6ccc7c(ccn7C)c6)nc5)cn4)cn3)ccc21,First-Generation Conditions,Failed Synthesis,,,,,,
A002B026C039,c1ccc(N(c2ccccc2)c2ccc(-c3ncccc3-c3cccc(-c4cccc(-c5cccc(-c6cccnc6-c6ccc(N(c7ccccc7)c7ccccc7)cc6)n5)n4)n3)cc2)cc1,First-Generation Conditions,Poor Yield,,,,,,
A015B025C013,CN(C)c1ccc(-c2ccc(-c3cnc(-c4ccc(-c5ccc(N(C)C)c6ccccc56)s4)c4nsnc34)s2)c2ccccc12,First-Generation Conditions,Failed Synthesis,,,,,,
A012B015C011,CCn1c2ccccc2c2cc(-c3c(-c4cc5sc(-c6sc7ccccc7c6-c6ccc7c(c6)c6ccccc6n7CC)cc5s4)sc4ccccc34)ccc21,First-Generation Conditions,Failed Synthesis,,,,,,
A016B018C034,Cn1cnc2ccc(-c3ccc(-c4ccc5ccc(-c6ccc(-c7ccc8ncn(C)c8c7)nc6)cc5c4)cn3)cc21,First-Generation Conditions,Failed Synthesis,,,,,,
A004B018C039,CC(C)(C)OC(=O)N(c1ccccc1)c1ccc(-c2ccc(-c3cccc(-c4cccc(-c5cccc(-c6ccc(-c7ccc(N(C(=O)OC(C)(C)C)c8ccccc8)cc7)nc6)n5)n4)n3)cn2)cc1,First-Generation Conditions,Failed Synthesis,,,,,,
A004B024C030,CC(C)(C)OC(=O)N(c1ccccc1)c1ccc(-c2ccc3oc(-c4ccc(-c5cc6cc(-c7ccc(N(C(=O)OC(C)(C)C)c8ccccc8)cc7)ccc6o5)c(C(=O)O)c4)cc3c2)cc1,First-Generation Conditions,Failed Synthesis,,,,,,
A014B022C022,CN(C)c1ccc(-c2ccc(F)c(-c3ccc(-c4cc(-c5ccc(N(C)C)cc5)ccc4F)c([N+](=O)[O-])c3)c2)cc1,First-Generation Conditions,Failed Synthesis,,,,,,
A014B059C149,CN(C)c1ccc(-c2ccc3oc(-c4cc5c(c(-c6cc7cc(-c8ccc(N(C)C)cc8)ccc7o6)c4)NC(=O)C5=O)cc3c2)cc1,Second-Generation Conditions,Failed Synthesis,,,,,,
A040B064C143,c1ccc(-c2nc3ccccc3n2-c2ccc(-c3ccc(-c4ccc(-c5ccc(-c6ccc(-c7ccc(-c8ccc(-n9c(-c%10ccccc%10)nc%10ccccc%109)cc8)s7)s6)c6nsnc56)s4)s3)cc2)cc1,Second-Generation Conditions,Failed Synthesis,,,,,,
A015B062C143,CN(C)c1ccc(-c2cccc(-c3ccc(-c4cccc(-c5ccc(N(C)C)c6ccccc56)c4F)c4nsnc34)c2F)c2ccccc12,Second-Generation Conditions,Poor Emission,314.32814049141007,,,,,
A042B061C143,Cn1ccc2cc(-c3cnccc3-c3ccc(-c4ccncc4-c4ccc5c(ccn5C)c4)c4nsnc34)ccc21,Second-Generation Conditions,Failed Synthesis,,,,,,
A040B046C143,Fc1cc(-c2ccc(-n3c(-c4ccccc4)nc4ccccc43)cc2)cc(-c2ccc(-c3cc(F)cc(-c4ccc(-n5c(-c6ccccc6)nc6ccccc65)cc4)c3)c3nsnc23)c1,Second-Generation Conditions,Failed Synthesis,,,,,,
A038B040C095,CC(C)[Si](C(C)C)(C(C)C)n1cc(-c2cccnc2-c2ccc3c4ccccc4n(-c4ccccc4)c3c2)c(-c2cccnc2-c2ccc3c4ccccc4n(-c4ccccc4)c3c2)c1,Second-Generation Conditions,Poor Yield,,,,,,
A014B037C094,CN(C)c1ccc(-c2ccc(-c3ccc(-c4ccc(-c5ccc(N(C)C)cc5)cc4)o3)cc2)cc1,Second-Generation Conditions,Full Characterization,300.1890812457546,468.2766746835837,0.0911156766655221,1.0289388433273132,,2.479845333379548e-17
A042B065C149,Cn1ccc2cc(/C=C/c3cc(/C=C/c4ccc5c(ccn5C)c4)c4c(c3)C(=O)C(=O)N4)ccc21,Second-Generation Conditions,Failed Synthesis,,,,,,
A014B056C080,CN(C)c1ccc(-c2ccc(-c3nnc(-c4ccc(-c5ccc(N(C)C)cc5)s4)s3)s2)cc1,Second-Generation Conditions,Failed Synthesis,,,,,,
A014B062C150,COc1cc(-c2cccc(-c3ccc(N(C)C)cc3)c2F)c2ncccc2c1-c1cccc(-c2ccc(N(C)C)cc2)c1F,Second-Generation Conditions,Poor Yield,,,,,,
A040B040C109,CC(C)(C)OC(=O)n1nc(-c2cccnc2-c2ccc(-n3c(-c4ccccc4)nc4ccccc43)cc2)nc1-c1cccnc1-c1ccc(-n2c(-c3ccccc3)nc3ccccc32)cc1,Second-Generation Conditions,Failed Synthesis,,,,,,
A032B050C009,CCOC(=O)c1cc(-c2ccc3c(ccn3C(=O)OC(C)(C)C)c2)cc(-c2c3ccccc3c(-c3c4ccccc4c(-c4cc(C(=O)OCC)cc(-c5ccc6c(ccn6C(=O)OC(C)(C)C)c5)c4)c4ccccc34)c3ccccc23)c1,Second-Generation Conditions,Full Characterization,300.1890812457546,489.04519824466433,0.1031606048644517,2.4442667681710795,,1.0383947623962219e-17
A003B062C009,COc1ccc(N(c2ccc(OC)cc2)c2ccc(-c3cccc(-c4c5ccccc5c(-c5c6ccccc6c(-c6cccc(-c7ccc(N(c8ccc(OC)cc8)c8ccc(OC)cc8)cc7)c6F)c6ccccc56)c5ccccc45)c3F)cc2)cc1,Second-Generation Conditions,Poor Emission,300.1890812457546,,,,,
A014B034C143,Cc1cc(-c2ccc(N(C)C)cc2)ccc1-c1ccc(-c2ccc(-c3ccc(N(C)C)cc3)cc2C)c2nsnc12,Second-Generation Conditions,Poor Emission,304.11900195744096,,,,,
A003B055C004,COc1ccc(N(c2ccc(OC)cc2)c2ccc(-c3ccc(C(F)(F)F)cc3-c3c(F)c(F)c(-c4c(F)c(F)c(-c5cc(C(F)(F)F)ccc5-c5ccc(N(c6ccc(OC)cc6)c6ccc(OC)cc6)cc5)c(F)c4F)c(F)c3F)cc2)cc1,Second-Generation Conditions,Failed Synthesis,,,,,,
A018B046C095,Cc1ccc(N(c2ccc(C)cc2)c2ccc(-c3cc(F)cc(-c4cn([Si](C(C)C)(C(C)C)C(C)C)cc4-c4cc(F)cc(-c5ccc(N(c6ccc(C)cc6)c6ccc(C)cc6)cc5)c4)c3)cc2)cc1,Second-Generation Conditions,Failed Synthesis,,,,,,
A014B033C150,CCOc1c(-c2ccc(N(C)C)cc2)cc(Cl)cc1-c1c(OC)cc(-c2cc(Cl)cc(-c3ccc(N(C)C)cc3)c2OCC)c2ncccc12,Second-Generation Conditions,Poor Yield,,,,,,
A028B068C149,O=C1Nc2c(cc(-c3sc4ccccc4c3-c3ccc(N4c5ccccc5CCc5ccccc54)cc3)cc2-c2sc3ccccc3c2-c2ccc(N3c4ccccc4CCc4ccccc43)cc2)C1=O,Second-Generation Conditions,Failed Synthesis,,,,,,
A039B033C132,CCOc1c(-c2ccc3c(c2)c2ccccc2n3CC)cc(Cl)cc1-c1c(C)nn(C)c1-c1cc(Cl)cc(-c2ccc3c(c2)c2ccccc2n3CC)c1OCC,Second-Generation Conditions,Full Characterization,300.1890812457546,395.5513052313373,0.1104307711169812,1.52941607933348,,2.2008223823658366e-17
A041B068C143,Cn1cnc2ccc(-c3c(-c4ccc(-c5sc6ccccc6c5-c5ccc6ncn(C)c6c5)c5nsnc45)sc4ccccc34)cc21,Second-Generation Conditions,Failed Synthesis,,,,,,
A039B061C143,CCn1c2ccccc2c2cc(-c3cnccc3-c3ccc(-c4ccncc4-c4ccc5c(c4)c4ccccc4n5CC)c4nsnc34)ccc21,Second-Generation Conditions,Failed Synthesis,,,,,,
A039B067C143,CCn1c2ccccc2c2cc(-c3cc(-c4ccc(-c5cc(-c6ccc7c(c6)c6ccccc6n7CC)no5)c5nsnc45)on3)ccc21,Second-Generation Conditions,Failed Synthesis,,,,,,
A014B065C143,CN(C)c1ccc(C=Cc2ccc(C=Cc3ccc(N(C)C)cc3)c3nsnc23)cc1,Second-Generation Conditions,Failed Synthesis,,,,,,
A014B060C094,CN(C)c1ccc(-c2ccccc2-c2ccccc2-c2ccc(-c3ccccc3-c3ccccc3-c3ccc(N(C)C)cc3)o2)cc1,Second-Generation Conditions,Poor Yield,,,,,,
A041B040C102,Cn1cnc2ccc(-c3ncccc3-c3cc(OC(F)(F)F)cc(-c4cccnc4-c4ccc5ncn(C)c5c4)c3N)cc21,Second-Generation Conditions,Failed Synthesis,,,,,,
A014B060C157,CCOC(=O)c1cc(-c2ccccc2-c2ccccc2-c2ccc(N(C)C)cc2)oc1-c1ccccc1-c1ccccc1-c1ccc(N(C)C)cc1,Second-Generation Conditions,Failed Synthesis,,,,,,
A015B059C048,CN(C)c1ccc(-c2ccc3oc(-c4ccc(S(C)(=O)=O)cc4-c4cc5cc(-c6ccc(N(C)C)c7ccccc67)ccc5o4)cc3c2)c2ccccc12,Second-Generation Conditions,Poor Emission,323.7408649229655,,,,,
A039B067C133,CCn1c2ccccc2c2cc(-c3cc(-c4nnn(C)c4-c4cc(-c5ccc6c(c5)c5ccccc5n6CC)no4)on3)ccc21,Second-Generation Conditions,Full Characterization,300.1890812457546,411.07947055914326,0.3613667618878626,1.87867141512682,,4.9714346626761625e-17
A042B058C101,Cn1ccc2cc(-c3ccc(/C=C/c4sc(/C=C/c5ccc(-c6ccc7c(ccn7C)c6)cc5)c(C(=O)O)c4C(=O)O)cc3)ccc21,Second-Generation Conditions,Failed Synthesis,,,,,,
A015B058C064,CN(C)c1ccc(-c2ccc(/C=C/c3ccc(/C=C/c4ccc(-c5ccc(N(C)C)c6ccccc56)cc4)c(CC#N)c3)cc2)c2ccccc12,Second-Generation Conditions,Poor Emission,367.52609778903405,,,,,
A041B040C050,Cn1cnc2ccc(-c3ncccc3-c3cc(-c4cccnc4-c4ccc5ncn(C)c5c4)cc(C(F)(F)F)c3)cc21,Second-Generation Conditions,Failed Synthesis,,,,,,
A015B001C028,CN(C)c1ccc(-c2ccc(C=Cc3cc(F)c(C=Cc4ccc(-c5ccc(N(C)C)c6ccccc56)cc4)cc3F)cc2)c2ccccc12,First-Generation Conditions,Full Characterization,363.6261301001118,423.4807180055759,0.540331300925639,1.6049118970691734,,7.034397560123746e-17
A016B006C032,Cn1cnc2ccc(-c3ccoc3-c3cc(C(F)(F)F)c(-c4occc4-c4ccc5ncn(C)c5c4)cn3)cc21,First-Generation Conditions,Failed Synthesis,,,,,,
A015B002C031,CN(C)c1ccc(-c2ccsc2-c2ccc(-c3sccc3-c3ccc(N(C)C)c4ccccc34)nn2)c2ccccc12,First-Generation Conditions,Failed Synthesis,,,,,,
A002B017C027,c1ccc(N(c2ccccc2)c2ccc(-c3ccc(-c4ccc(-c5sc(-c6ccc(-c7ccc(-c8ccc(N(c9ccccc9)c9ccccc9)cc8)s7)s6)c6c5OCCO6)s4)s3)cc2)cc1,First-Generation Conditions,Failed Synthesis,,,,,,
A017B007C043,Cn1ncc(-c2ccc3c(ccn3C)c2)c1-c1cc(F)c(-c2c(-c3ccc4c(ccn4C)c3)cnn2C)c2nsnc12,First-Generation Conditions,Failed Synthesis,,,,,,
A002B023C037,c1ccc(N(c2ccccc2)c2ccc(-c3ccccc3-c3ccccc3-c3ccsc3-c3sccc3-c3ccccc3-c3ccccc3-c3ccc(N(c4ccccc4)c4ccccc4)cc3)cc2)cc1,First-Generation Conditions,Failed Synthesis,,,,,,
A002B024C034,c1ccc(N(c2ccccc2)c2ccc(-c3ccc4oc(-c5ccc6ccc(-c7cc8cc(-c9ccc(N(c%10ccccc%10)c%10ccccc%10)cc9)ccc8o7)cc6c5)cc4c3)cc2)cc1,First-Generation Conditions,Failed Synthesis,,,,,,
A002B018C039,c1ccc(N(c2ccccc2)c2ccc(-c3ccc(-c4cccc(-c5cccc(-c6cccc(-c7ccc(-c8ccc(N(c9ccccc9)c9ccccc9)cc8)nc7)n6)n5)n4)cn3)cc2)cc1,First-Generation Conditions,Failed Synthesis,,,,,,
A012B015C007,CCn1c2ccccc2c2cc(-c3c(-c4ccc5c(c4)[nH]c4cc(-c6sc7ccccc7c6-c6ccc7c(c6)c6ccccc6n7CC)ccc45)sc4ccccc34)ccc21,First-Generation Conditions,Failed Synthesis,,,,,,
A002B019C031,c1ccc(N(c2ccccc2)c2ccc(-c3ccc(-c4ccc(-c5ccc(-c6ccc(N(c7ccccc7)c7ccccc7)cc6)cn5)nn4)nc3)cc2)cc1,First-Generation Conditions,Failed Synthesis,,,,,,
A017B025C030,Cn1ccc2cc(-c3ccc(-c4ccc(-c5ccc(-c6ccc7c(ccn7C)c6)s5)c(C(=O)O)c4)s3)ccc21,First-Generation Conditions,Failed Synthesis,,,,,,
A017B006C017,Cc1cc(-c2ccc(-c3occc3-c3ccc4c(ccn4C)c3)cc2)c(C)cc1-c1ccc(-c2occc2-c2ccc3c(ccn3C)c2)cc1,First-Generation Conditions,Failed Synthesis,,,,,,
A015B006C039,CN(C)c1ccc(-c2ccoc2-c2cccc(-c3cccc(-c4cccc(-c5occc5-c5ccc(N(C)C)c6ccccc56)n4)n3)n2)c2ccccc12,First-Generation Conditions,Failed Synthesis,,,,,,
A001B015C027,c1ccc2c(-c3ccc(-n4c5ccccc5c5ccccc54)cc3)c(-c3sc(-c4sc5ccccc5c4-c4ccc(-n5c6ccccc6c6ccccc65)cc4)c4c3OCCO4)sc2c1,First-Generation Conditions,Failed Synthesis,,,,,,
A016B007C013,Cn1ncc(-c2ccc3ncn(C)c3c2)c1-c1cnc(-c2c(-c3ccc4ncn(C)c4c3)cnn2C)c2nsnc12,First-Generation Conditions,Failed Synthesis,,,,,,
A017B002C005,Cn1ccc2cc(-c3ccsc3-c3ccc4c(c3)C(C)(C)c3cc(-c5sccc5-c5ccc6c(ccn6C)c5)ccc3-4)ccc21,First-Generation Conditions,Poor Yield,,,,,,
A015B038C099,CN(C)c1ccc(-c2ccccc2-c2cc(C(=O)O)c(-c3ccccc3-c3ccc(N(C)C)c4ccccc34)cc2C(=O)O)c2ccccc12,Second-Generation Conditions,Failed Synthesis,,,,,,
A020B063C132,COc1cc(-c2ccc(N3c4ccccc4Oc4ccccc43)cc2)cc(-c2c(C)nn(C)c2-c2cc(OC)cc(-c3ccc(N4c5ccccc5Oc5ccccc54)cc3)c2)c1,Second-Generation Conditions,Poor Emission,303.33316577424466,,,,,
A020B038C058,CCCCCCc1cc(-c2ccccc2-c2ccc(N3c4ccccc4Oc4ccccc43)cc2)c(CCCCCC)cc1-c1ccccc1-c1ccc(N2c3ccccc3Oc3ccccc32)cc1,Second-Generation Conditions,Poor Yield,,,,,,
A022B031C151,Cc1cc(-c2cc(-c3cc(C)c(-c4ccc(N5c6ccccc6Sc6ccc(C(F)(F)F)cc65)cc4)cc3C)c3nccn3c2)c(C)cc1-c1ccc(N2c3ccccc3Sc3ccc(C(F)(F)F)cc32)cc1,Second-Generation Conditions,Full Characterization,300.1890812457546,472.8965552730122,0.0217113699423492,1.4928478785896857,,3.950695919233217e-18
