Repository: aspuru-guzik-group/acdc_laser

Code associated with the Paper

# Asynchronous, Cloud-Based, Delocalized, Closed-Loop (ACDC) Discovery of Organic Laser Materials

File: Data/full_exp_data/full_exp_dataset.csv (part 3 of 6)
Identifier,SMILES,Synthesis Procedure,Optical Measurements,Absorption Wavelength (nm),Emission Wavelength (nm),Photoluminescence Quantum Yield,Photoluminescence Lifetime (ns),Spectral Gain Factor (cm^2 s),Emission Gain Cross Section (cm^2)
A003B054C086,CCCCCCc1cc(-c2cc(-c3ccc(N(c4ccc(OC)cc4)c4ccc(OC)cc4)cc3)cc(C)c2F)sc1-c1cc(-c2ccc(N(c3ccc(OC)cc3)c3ccc(OC)cc3)cc2)cc(C)c1F,Second-Generation Conditions,Full Characterization,372.2036191673243,495.9560751069644,0.3277636338624738,1.776773790523879,,5.789696994814744e-17
A021B044C108,N#Cc1c(-c2ccc(-c3ccc(N4c5ccccc5Sc5ccccc54)cc3)nc2)cccc1-c1ccc(-c2ccc(N3c4ccccc4Sc4ccccc43)cc2)nc1,Second-Generation Conditions,Poor Emission,,,,,,
A022B050C119,CCOC(=O)c1cc(-c2ccc(N3c4ccccc4Sc4ccc(C(F)(F)F)cc43)cc2)cc(-c2cc(N)cc(-c3cc(C(=O)OCC)cc(-c4ccc(N5c6ccccc6Sc6ccc(C(F)(F)F)cc65)cc4)c3)c2OC)c1,Second-Generation Conditions,Poor Yield,,,,,,
A015B044C008,CN(C)c1ccc(-c2ccc(-c3c4ccccc4c(-c4ccc(-c5ccc(N(C)C)c6ccccc56)nc4)c4ccccc34)cn2)c2ccccc12,Second-Generation Conditions,Full Characterization,374.5413817705088,654.0083704374396,0.0239594833328247,1.0138048506356143,,1.4342594464403342e-17
A015B037C098,CN(C)c1ccc(-c2ccc(-c3ccc(-c4ccc(-c5ccc(N(C)C)c6ccccc56)cc4)nc3)cc2)c2ccccc12,Second-Generation Conditions,Full Characterization,334.7089151831318,617.0623073018767,0.0606941409948789,1.1357715522458245,,2.4274095135964e-17
A042B059C062,Cn1ccc2cc(-c3ccc4oc(-c5cc(-c6cc7cc(-c8ccc9c(ccn9C)c8)ccc7o6)c(F)c(F)c5F)cc4c3)ccc21,Second-Generation Conditions,Full Characterization,300.1890812457546,431.221891001135,0.1615352842651692,2.072428168559824,,1.2651845337526979e-17
A021B041C009,c1ccc2c(c1)Sc1ccccc1N2c1ccc(-c2cc(-c3c4ccccc4c(-c4c5ccccc5c(-c5ccnc(-c6ccc(N7c8ccccc8Sc8ccccc87)cc6)c5)c5ccccc45)c4ccccc34)ccn2)cc1,Second-Generation Conditions,Poor Emission,398.6593034598111,,,,,
A032B064C074,Cc1cc(-c2ccc(-c3ccc(-c4ccc5c(ccn5C(=O)OC(C)(C)C)c4)s3)s2)cc(-c2ccc(-c3ccc(-c4ccc5c(ccn5C(=O)OC(C)(C)C)c4)s3)s2)c1O,Second-Generation Conditions,Full Characterization,379.9935736479559,469.8169303348829,0.1376663228908478,0.4754975182034995,,9.697257173862415e-17
A032B051C006,CC(C)(C)OC(=O)n1ccc2cc(-c3ccc(F)c(F)c3-c3ccc4c(c3)C(=O)c3cc(-c5c(-c6ccc7c(ccn7C(=O)OC(C)(C)C)c6)ccc(F)c5F)ccc3-4)ccc21,Second-Generation Conditions,Poor Emission,300.1890812457546,,,,,
A042B055C085,CCCCCCCCCCCCc1cc(-c2cc(C(F)(F)F)ccc2-c2ccc3c(ccn3C)c2)sc1-c1cc(C(F)(F)F)ccc1-c1ccc2c(ccn2C)c1,Second-Generation Conditions,Poor Emission,300.1890812457546,,,,,
A008B063C159,COC(=O)c1cc(-c2cc(OC)cc(-c3ccc4c(c3)c3ccccc3n4-c3ccccc3)c2)cnc1-c1cc(OC)cc(-c2ccc3c(c2)c2ccccc2n3-c2ccccc2)c1,Second-Generation Conditions,Poor Emission,300.1890812457546,,,,,
A040B061C159,COC(=O)c1cc(-c2ccncc2-c2ccc(-n3c(-c4ccccc4)nc4ccccc43)cc2)cnc1-c1ccncc1-c1ccc(-n2c(-c3ccccc3)nc3ccccc32)cc1,Second-Generation Conditions,Poor Yield,,,,,,
A002B068C149,O=C1Nc2c(cc(-c3sc4ccccc4c3-c3ccc(N(c4ccccc4)c4ccccc4)cc3)cc2-c2sc3ccccc3c2-c2ccc(N(c3ccccc3)c3ccccc3)cc2)C1=O,Second-Generation Conditions,Full Characterization,300.1890812457546,472.8965552730122,0.3380662980154916,1.943078967640792,,4.6986769604907954e-17
A032B042C146,CC(C)(C)OC(=O)n1ccc2cc(-c3ccc(C#N)c(-c4ccc(-c5ccc(-c6cc(-c7ccc8c(ccn8C(=O)OC(C)(C)C)c7)ccc6C#N)s5)s4)c3)ccc21,Second-Generation Conditions,Failed Synthesis,,,,,,
A008B038C021,FC(F)(F)c1cc(-c2ccccc2-c2ccc3c(c2)c2ccccc2n3-c2ccccc2)ccc1-c1ccccc1-c1ccc2c(c1)c1ccccc1n2-c1ccccc1,Second-Generation Conditions,Poor Yield,,,,,,
A026B060C120,COc1ccc2c3ccc(OC)cc3n(-c3ccc(-c4ccccc4-c4ccccc4-c4cc(-c5ccccc5-c5ccccc5-c5ccc(-n6c7cc(OC)ccc7c7ccc(OC)cc76)cc5)c(F)nc4N)cc3)c2c1,Second-Generation Conditions,Poor Emission,300.1890812457546,,,,,
A022B064C011,FC(F)(F)c1ccc2c(c1)N(c1ccc(-c3ccc(-c4ccc(-c5cc6sc(-c7ccc(-c8ccc(-c9ccc(N%10c%11ccccc%11Sc%11ccc(C(F)(F)F)cc%11%10)cc9)s8)s7)cc6s5)s4)s3)cc1)c1ccccc1S2,Second-Generation Conditions,Failed Synthesis,,,,,,
A026B048C154,COc1ccc2c3ccc(OC)cc3n(-c3ccc(-c4cccc(F)c4-c4cc(-c5c(F)cccc5-c5ccc(-n6c7cc(OC)ccc7c7ccc(OC)cc76)cc5)cc(N5CCC6(CC5)OCCO6)c4)cc3)c2c1,Second-Generation Conditions,Full Characterization,300.1890812457546,473.66627685141407,0.1817311113600894,1.1663604702941142,,3.1421629189732094e-17
A003B060C036,COc1ccc(N(c2ccc(OC)cc2)c2ccc(-c3ccccc3-c3ccccc3-c3cccc(-c4ccccc4-c4ccccc4-c4ccc(N(c5ccc(OC)cc5)c5ccc(OC)cc5)cc4)c3)cc2)cc1,Second-Generation Conditions,Failed Synthesis,,,,,,
A018B040C096,Cc1ccc(N(c2ccc(C)cc2)c2ccc(-c3ncccc3-c3cc(C(=O)O)c(-c4cccnc4-c4ccc(N(c5ccc(C)cc5)c5ccc(C)cc5)cc4)cn3)cc2)cc1,Second-Generation Conditions,Full Characterization,300.1890812457546,500.5600032634237,0.1440501436852318,2.58444119192113,,1.5375221829927946e-17
A042B034C142,Cc1cc(-c2ccc3c(ccn3C)c2)ccc1-c1ccc(-c2ccc(-c3ccc4c(ccn4C)c3)cc2C)c2[nH]ccc12,Second-Generation Conditions,Full Characterization,302.54725561201514,394.77412088646463,0.2405532667879243,1.3855535179001452,,3.816868380244259e-17
A034B032C117,Cc1c(-c2cnc(F)c(-c3cccc(-c4ccc5c6ccccc6n(-c6ccc(-c7ccccc7)cc6)c5c4)c3C)c2)cccc1-c1ccc2c3ccccc3n(-c3ccc(-c4ccccc4)cc3)c2c1,Second-Generation Conditions,Poor Yield,,,,,,
A039B062C062,CCn1c2ccccc2c2cc(-c3cccc(-c4cc(-c5cccc(-c6ccc7c(c6)c6ccccc6n7CC)c5F)c(F)c(F)c4F)c3F)ccc21,Second-Generation Conditions,Poor Yield,,,,,,
A035B031C029,Cc1cc(-c2ccc3c(c2)c2cc(-c4ccccc4)ccc2n3-c2ccccc2)c(C)cc1-c1ccc(-c2cc(C)c(-c3ccc4c(c3)c3cc(-c5ccccc5)ccc3n4-c3ccccc3)cc2C)c(C)c1,Second-Generation Conditions,Full Characterization,300.1890812457546,385.4421431325997,0.1049997504652224,1.3349760609515064,,3.307595700194494e-17
A002B055C034,FC(F)(F)c1ccc(-c2ccc(N(c3ccccc3)c3ccccc3)cc2)c(-c2ccc3ccc(-c4cc(C(F)(F)F)ccc4-c4ccc(N(c5ccccc5)c5ccccc5)cc4)cc3c2)c1,Second-Generation Conditions,Failed Synthesis,,,,,,
A001B050C067,CCOC(=O)c1cc(-c2ccc(-n3c4ccccc4c4ccccc43)cc2)cc(-c2cccc(OC)c2-c2cc(C(=O)OCC)cc(-c3ccc(-n4c5ccccc5c5ccccc54)cc3)c2)c1,Second-Generation Conditions,Failed Synthesis,,,,,,
A018B042C084,CCCCCCCCCCc1cc(-c2cc(-c3ccc(N(c4ccc(C)cc4)c4ccc(C)cc4)cc3)ccc2C#N)sc1-c1cc(-c2ccc(N(c3ccc(C)cc3)c3ccc(C)cc3)cc2)ccc1C#N,Second-Generation Conditions,Full Characterization,369.86519117833456,576.9008627782869,0.098181731691654,2.509926074857064,,1.5538996829337468e-17
A026B045C030,COc1ccc2c3ccc(OC)cc3n(-c3ccc(-c4cncc(-c5ccc(-c6cncc(-c7ccc(-n8c9cc(OC)ccc9c9ccc(OC)cc98)cc7)c6)c(C(=O)O)c5)c4)cc3)c2c1,Second-Generation Conditions,Full Characterization,308.8324655270056,516.6528182027554,0.0398325946712802,2.135472464297989,,5.196839977657722e-18
A001B032C107,Cc1c(-c2ccc(-n3c4ccccc4c4ccccc43)cc2)cccc1-c1cccc(-c2cccc(-c3ccc(-n4c5ccccc5c5ccccc54)cc3)c2C)c1N,Second-Generation Conditions,Poor Yield,,,,,,
A035B033C157,CCOC(=O)c1cc(-c2cc(Cl)cc(-c3ccc4c(c3)c3cc(-c5ccccc5)ccc3n4-c3ccccc3)c2OCC)oc1-c1cc(Cl)cc(-c2ccc3c(c2)c2cc(-c4ccccc4)ccc2n3-c2ccccc2)c1OCC,Second-Generation Conditions,Full Characterization,300.1890812457546,444.3649274137839,0.3388887714464982,1.7588154321980014,,4.455468771583349e-17
A038B062C068,Fc1c(-c2ccc3c4ccccc4n(-c4ccccc4)c3c2)cccc1-c1sc2ccccc2c1-c1cccc(-c2ccc3c4ccccc4n(-c4ccccc4)c3c2)c1F,Second-Generation Conditions,Failed Synthesis,,,,,,
A041B044C145,Cn1cnc2ccc(-c3ccc(-c4ccc(/C=C/c5ccc(-c6ccc(-c7ccc8ncn(C)c8c7)nc6)cc5)cc4)cn3)cc21,Second-Generation Conditions,Failed Synthesis,,,,,,
A040B040C147,c1ccc(-c2nc3ccccc3n2-c2ccc(-c3ncccc3-c3cc4nsnc4cc3-c3cccnc3-c3ccc(-n4c(-c5ccccc5)nc5ccccc54)cc3)cc2)cc1,Second-Generation Conditions,Failed Synthesis,,,,,,
A034B038C024,c1ccc(-c2ccc(-n3c4ccccc4c4ccc(-c5ccccc5-c5ccc(-c6ccccc6-c6ccc7c8ccccc8n(-c8ccc(-c9ccccc9)cc8)c7c6)c6nccnc56)cc43)cc2)cc1,Second-Generation Conditions,Poor Emission,300.1890812457546,,,,,
A020B042C003,Cc1cc(-c2cc(-c3ccc(N4c5ccccc5Oc5ccccc54)cc3)ccc2C#N)c(C)cc1-c1cc(-c2ccc(N3c4ccccc4Oc4ccccc43)cc2)ccc1C#N,Second-Generation Conditions,Poor Emission,300.1890812457546,,,,,
A040B064C008,c1ccc(-c2nc3ccccc3n2-c2ccc(-c3ccc(-c4ccc(-c5c6ccccc6c(-c6ccc(-c7ccc(-c8ccc(-n9c(-c%10ccccc%10)nc%10ccccc%109)cc8)s7)s6)c6ccccc56)s4)s3)cc2)cc1,Second-Generation Conditions,Full Characterization,300.1890812457546,474.4359245684383,0.1535284685516915,0.5831647756053557,,9.152160011292285e-17
A029B052C097,COc1ccc2c3ccccc3n(-c3ccc(-c4cc(-c5cnc(-c6cc(-c7ccc(-n8c9ccccc9c9ccc(OC)cc98)cc7)c7ccccc7c6F)cn5)c(F)c5ccccc45)cc3)c2c1,Second-Generation Conditions,Poor Emission,300.1890812457546,,,,,
A041B045C111,Cn1cnc2ccc(-c3cncc(-c4cc(C(=O)O)c(N)c(-c5cncc(-c6ccc7ncn(C)c7c6)c5)c4F)c3)cc21,Second-Generation Conditions,Poor Yield,,,,,,
A041B038C095,CC(C)[Si](C(C)C)(C(C)C)n1cc(-c2ccccc2-c2ccc3ncn(C)c3c2)c(-c2ccccc2-c2ccc3ncn(C)c3c2)c1,Second-Generation Conditions,Failed Synthesis,,,,,,
A022B057C161,COC(=O)c1cc(-c2cscc2-c2ccc(N3c4ccccc4Sc4ccc(C(F)(F)F)cc43)cc2)c(-c2cscc2-c2ccc(N3c4ccccc4Sc4ccc(C(F)(F)F)cc43)cc2)[nH]1,Second-Generation Conditions,Failed Synthesis,,,,,,
A018B034C123,Cc1ccc(N(c2ccc(C)cc2)c2ccc(-c3ccc(-c4cc(C#N)cc(-c5ccc(-c6ccc(N(c7ccc(C)cc7)c7ccc(C)cc7)cc6)cc5C)c4)c(C)c3)cc2)cc1,Second-Generation Conditions,Full Characterization,341.75214993765326,499.7928665135835,0.2913055138336574,3.5971724190832224,,2.1698595978300826e-17
A023B041C122,COc1cc(-c2ccnc(-c3ccc(N4c5ccccc5Sc5ccc(OC)cc54)cc3)c2)cc(-c2ccnc(-c3ccc(N4c5ccccc5Sc5ccc(OC)cc54)cc3)c2)c1,Second-Generation Conditions,Poor Emission,300.1890812457546,,,,,
A008B054C080,Cc1cc(-c2ccc3c(c2)c2ccccc2n3-c2ccccc2)cc(-c2nnc(-c3cc(-c4ccc5c(c4)c4ccccc4n5-c4ccccc4)cc(C)c3F)s2)c1F,Second-Generation Conditions,Full Characterization,300.1890812457546,385.4421431325997,0.0874658237359907,1.1936944222761818,,3.323486729711045e-17
A036B057C123,N#Cc1cc(-c2cscc2-c2cccc(N(c3ccccc3)c3ccccc3)c2)cc(-c2cscc2-c2cccc(N(c3ccccc3)c3ccccc3)c2)c1,Second-Generation Conditions,Poor Yield,,,,,,
A041B039C132,Cc1nn(C)c(-c2cccc(-c3ccc4ncn(C)c4c3)c2)c1-c1cccc(-c2ccc3ncn(C)c3c2)c1,Second-Generation Conditions,Poor Yield,,,,,,
A041B040C125,Cn1cnc2ccc(-c3ncccc3-c3cc(O)cc(-c4cccnc4-c4ccc5ncn(C)c5c4)c3)cc21,Second-Generation Conditions,Poor Yield,,,,,,
A004B062C151,CC(C)(C)OC(=O)N(c1ccccc1)c1ccc(-c2cccc(-c3cc(-c4cccc(-c5ccc(N(C(=O)OC(C)(C)C)c6ccccc6)cc5)c4F)c4nccn4c3)c2F)cc1,Second-Generation Conditions,Failed Synthesis,,,,,,
A014B032C036,Cc1c(-c2ccc(N(C)C)cc2)cccc1-c1cccc(-c2cccc(-c3ccc(N(C)C)cc3)c2C)c1,Second-Generation Conditions,Full Characterization,300.1890812457546,412.6306611133371,0.5650678571829,1.1211576228047664,,1.0734479978417441e-16
A021B062C153,O=C(O)CCCCCCOc1cc(-c2cccc(-c3ccc(N4c5ccccc5Sc5ccccc54)cc3)c2F)cc(-c2cccc(-c3ccc(N4c5ccccc5Sc5ccccc54)cc3)c2F)c1,Second-Generation Conditions,Full Characterization,300.1890812457546,448.2264627418828,0.5147773429232951,1.3712661525231855,,8.957170174603211e-17
A040B060C072,CSc1cc(F)c(-c2ccccc2-c2ccccc2-c2ccc(-n3c(-c4ccccc4)nc4ccccc43)cc2)cc1-c1ccccc1-c1ccccc1-c1ccc(-n2c(-c3ccccc3)nc3ccccc32)cc1,Second-Generation Conditions,Poor Yield,,,,,,
A002B040C034,c1ccc(N(c2ccccc2)c2ccc(-c3ncccc3-c3ccc4ccc(-c5cccnc5-c5ccc(N(c6ccccc6)c6ccccc6)cc5)cc4c3)cc2)cc1,Second-Generation Conditions,Poor Emission,300.1890812457546,,,,,
A003B067C047,COc1ccc(N(c2ccc(OC)cc2)c2ccc(-c3cc(-c4ccc(OC(F)(F)F)cc4-c4cc(-c5ccc(N(c6ccc(OC)cc6)c6ccc(OC)cc6)cc5)no4)on3)cc2)cc1,Second-Generation Conditions,Full Characterization,303.33316577424466,505.16127308720826,0.2127548879784508,5.641205987413008,,1.1077752977223713e-17
A023B046C096,COc1ccc2c(c1)N(c1ccc(-c3cc(F)cc(-c4cc(C(=O)O)c(-c5cc(F)cc(-c6ccc(N7c8ccccc8Sc8ccc(OC)cc87)cc6)c5)cn4)c3)cc1)c1ccccc1S2,Second-Generation Conditions,Poor Emission,300.1890812457546,,,,,
A029B034C146,COc1ccc2c3ccccc3n(-c3ccc(-c4ccc(-c5ccc(-c6ccc(-c7ccc(-c8ccc(-n9c%10ccccc%10c%10ccc(OC)cc%109)cc8)cc7C)s6)s5)c(C)c4)cc3)c2c1,Second-Generation Conditions,Failed Synthesis,,,,,,
A003B052C014,COc1ccc(N(c2ccc(OC)cc2)c2ccc(-c3cc(-c4c(F)c(F)c(F)c(-c5cc(-c6ccc(N(c7ccc(OC)cc7)c7ccc(OC)cc7)cc6)c6ccccc6c5F)c4F)c(F)c4ccccc34)cc2)cc1,Second-Generation Conditions,Poor Emission,300.1890812457546,,,,,
A018B032C014,Cc1ccc(N(c2ccc(C)cc2)c2ccc(-c3cccc(-c4c(F)c(F)c(F)c(-c5cccc(-c6ccc(N(c7ccc(C)cc7)c7ccc(C)cc7)cc6)c5C)c4F)c3C)cc2)cc1,Second-Generation Conditions,Full Characterization,303.33316577424466,417.2824591014386,0.2423830420147332,2.3909773390883635,,2.1783464138726398e-17
A034B047C111,Nc1c(C(=O)O)cc(-c2cc(-c3ccc4c5ccccc5n(-c5ccc(-c6ccccc6)cc5)c4c3)cc(C(F)(F)F)c2)c(F)c1-c1cc(-c2ccc3c4ccccc4n(-c4ccc(-c5ccccc5)cc4)c3c2)cc(C(F)(F)F)c1,Second-Generation Conditions,Failed Synthesis,,,,,,
A021B044C098,c1ccc2c(c1)Sc1ccccc1N2c1ccc(-c2ccc(-c3ccc(-c4ccc(-c5ccc(N6c7ccccc7Sc7ccccc76)cc5)nc4)nc3)cn2)cc1,Second-Generation Conditions,Poor Emission,303.33316577424466,,,,,
A003B031C038,COc1ccc(N(c2ccc(OC)cc2)c2ccc(-c3cc(C)c(-c4ccc(-c5ccc(-c6ccc(-c7cc(C)c(-c8ccc(N(c9ccc(OC)cc9)c9ccc(OC)cc9)cc8)cc7C)s6)s5)s4)cc3C)cc2)cc1,Second-Generation Conditions,Failed Synthesis,,,,,,
A004B058C101,CC(C)(C)OC(=O)N(c1ccccc1)c1ccc(-c2ccc(/C=C/c3sc(/C=C/c4ccc(-c5ccc(N(C(=O)OC(C)(C)C)c6ccccc6)cc5)cc4)c(C(=O)O)c3C(=O)O)cc2)cc1,Second-Generation Conditions,Full Characterization,300.1890812457546,417.2824591014386,0.6828225977144352,1.1462928102770649,,1.2195501594266635e-16
A035B049C143,Fc1ccc(-c2ccc3c(c2)c2cc(-c4ccccc4)ccc2n3-c2ccccc2)cc1-c1ccc(-c2cc(-c3ccc4c(c3)c3cc(-c5ccccc5)ccc3n4-c3ccccc3)ccc2F)c2nsnc12,Second-Generation Conditions,Poor Emission,300.1890812457546,,,,,
A040B039C056,CCCCCCCCCCOc1cc(-c2cccc(-c3ccc(-n4c(-c5ccccc5)nc5ccccc54)cc3)c2)c(OCCCCCCCCCC)cc1-c1cccc(-c2ccc(-n3c(-c4ccccc4)nc4ccccc43)cc2)c1,Second-Generation Conditions,Poor Yield,,,,,,
A022B062C080,Fc1c(-c2ccc(N3c4ccccc4Sc4ccc(C(F)(F)F)cc43)cc2)cccc1-c1nnc(-c2cccc(-c3ccc(N4c5ccccc5Sc5ccc(C(F)(F)F)cc54)cc3)c2F)s1,Second-Generation Conditions,Poor Yield,,,,,,
A026B036C125,COc1ccc2c3ccc(OC)cc3n(-c3ccc(-c4ccc(OC)c(-c5cc(O)cc(-c6cc(-c7ccc(-n8c9cc(OC)ccc9c9ccc(OC)cc98)cc7)ccc6OC)c5)c4)cc3)c2c1,Second-Generation Conditions,Poor Emission,301.7612714702151,,,,,
A038B040C018,Fc1cc(-c2cccnc2-c2ccc3c4ccccc4n(-c4ccccc4)c3c2)ccc1-c1cccnc1-c1ccc2c3ccccc3n(-c3ccccc3)c2c1,Second-Generation Conditions,Failed Synthesis,,,,,,
A021B063C160,COC(=O)c1cc(-c2cc(OC)cc(-c3ccc(N4c5ccccc5Sc5ccccc54)cc3)c2)c(F)c(-c2cc(OC)cc(-c3ccc(N4c5ccccc5Sc5ccccc54)cc3)c2)c1N,Second-Generation Conditions,Poor Yield,,,,,,
A022B036C004,COc1ccc(-c2ccc(N3c4ccccc4Sc4ccc(C(F)(F)F)cc43)cc2)cc1-c1c(F)c(F)c(-c2c(F)c(F)c(-c3cc(-c4ccc(N5c6ccccc6Sc6ccc(C(F)(F)F)cc65)cc4)ccc3OC)c(F)c2F)c(F)c1F,Second-Generation Conditions,Poor Emission,300.1890812457546,,,,,
A003B033C006,CCOc1c(-c2ccc(N(c3ccc(OC)cc3)c3ccc(OC)cc3)cc2)cc(Cl)cc1-c1ccc2c(c1)C(=O)c1cc(-c3cc(Cl)cc(-c4ccc(N(c5ccc(OC)cc5)c5ccc(OC)cc5)cc4)c3OCC)ccc1-2,Second-Generation Conditions,Full Characterization,300.1890812457546,475.205498424622,0.1348145849297733,4.973346520701023,,6.58958223538829e-18
A029B043C150,COc1ccc2c3ccccc3n(-c3ccc(-c4cc(C)cc(-c5c(OC)cc(-c6cc(C)cc(-c7ccc(-n8c9ccccc9c9ccc(OC)cc98)cc7)c6)c6ncccc56)c4)cc3)c2c1,Second-Generation Conditions,Full Characterization,300.1890812457546,403.3190834085672,0.0777575375439732,0.6911367731788829,,2.4818655253774076e-17
A020B036C132,COc1ccc(-c2ccc(N3c4ccccc4Oc4ccccc43)cc2)cc1-c1c(C)nn(C)c1-c1cc(-c2ccc(N3c4ccccc4Oc4ccccc43)cc2)ccc1OC,Second-Generation Conditions,Poor Emission,300.1890812457546,,,,,
A003B042C136,COc1ccc(N(c2ccc(OC)cc2)c2ccc(-c3ccc(C#N)c(-c4cc(-c5cc(-c6ccc(N(c7ccc(OC)cc7)c7ccc(OC)cc7)cc6)ccc5C#N)c(OC)c(F)c4F)c3)cc2)cc1,Second-Generation Conditions,Poor Emission,300.1890812457546,,,,,
A022B060C076,N#Cc1ccc(-c2ccccc2-c2ccccc2-c2ccc(N3c4ccccc4Sc4ccc(C(F)(F)F)cc43)cc2)cc1-c1ccccc1-c1ccccc1-c1ccc(N2c3ccccc3Sc3ccc(C(F)(F)F)cc32)cc1,Second-Generation Conditions,Poor Yield,,,,,,
A039B039C036,CCn1c2ccccc2c2cc(-c3cccc(-c4cccc(-c5cccc(-c6ccc7c(c6)c6ccccc6n7CC)c5)c4)c3)ccc21,Second-Generation Conditions,Failed Synthesis,,,,,,
A036B044C158,COC(=O)c1cc(-c2ccc(-c3cccc(N(c4ccccc4)c4ccccc4)c3)nc2)oc1-c1ccc(-c2cccc(N(c3ccccc3)c3ccccc3)c2)nc1,Second-Generation Conditions,Full Characterization,300.1890812457546,584.4943559976491,0.0106437373434279,1.9604685452036712,,1.7382279076692005e-18
A041B061C100,Cn1cnc2ccc(-c3cnccc3-c3cnc(-c4ccncc4-c4ccc5ncn(C)c5c4)s3)cc21,Second-Generation Conditions,Poor Yield,,,,,,
A008B045C160,COC(=O)c1cc(-c2cncc(-c3ccc4c(c3)c3ccccc3n4-c3ccccc3)c2)c(F)c(-c2cncc(-c3ccc4c(c3)c3ccccc3n4-c3ccccc3)c2)c1N,Second-Generation Conditions,Full Characterization,300.1890812457546,407.9762025877279,0.1070491801463046,1.268024770858862,,1.2469513248923437e-17
A029B059C002,COc1ccc2c3ccccc3n(-c3ccc(-c4ccc5oc(-c6ccc(-c7cc8cc(-c9ccc(-n%10c%11ccccc%11c%11ccc(OC)cc%11%10)cc9)ccc8o7)cc6)cc5c4)cc3)c2c1,Second-Generation Conditions,Full Characterization,300.1890812457546,406.4241251619106,0.4192848138021137,3.4283409784920766,,2.767120931614909e-17
A038B038C027,c1ccc(-n2c3ccccc3c3ccc(-c4ccccc4-c4sc(-c5ccccc5-c5ccc6c7ccccc7n(-c7ccccc7)c6c5)c5c4OCCO5)cc32)cc1,Second-Generation Conditions,Poor Yield,,,,,,
A026B049C149,COc1ccc2c3ccc(OC)cc3n(-c3ccc(-c4ccc(F)c(-c5cc6c(c(-c7cc(-c8ccc(-n9c%10cc(OC)ccc%10c%10ccc(OC)cc%109)cc8)ccc7F)c5)NC(=O)C6=O)c4)cc3)c2c1,Second-Generation Conditions,Failed Synthesis,,,,,,
A014B041C151,CN(C)c1ccc(-c2cc(-c3cc(-c4ccnc(-c5ccc(N(C)C)cc5)c4)c4nccn4c3)ccn2)cc1,Second-Generation Conditions,Poor Emission,309.6177838720117,,,,,
A003B049C044,COc1ccc(N(c2ccc(OC)cc2)c2ccc(-c3ccc(F)c(-c4ccc(-c5cc(-c6ccc(N(c7ccc(OC)cc7)c7ccc(OC)cc7)cc6)ccc5F)c(S(=O)(=O)F)c4)c3)cc2)cc1,Second-Generation Conditions,Full Characterization,319.03583413638006,485.203237462973,0.1964186125918784,5.584409698560051,,9.941539937703099e-18
A014B042C042,CN(C)c1ccc(-c2ccc(C#N)c(-c3cc(O)c(-c4cc(-c5ccc(N(C)C)cc5)ccc4C#N)cc3O)c2)cc1,Second-Generation Conditions,Full Characterization,345.662469764741,473.66627685141407,0.557752609777566,2.52489082277345,,7.479793561411763e-17
A035B050C117,CCOC(=O)c1cc(-c2cnc(F)c(-c3cc(C(=O)OCC)cc(-c4ccc5c(c4)c4cc(-c6ccccc6)ccc4n5-c4ccccc4)c3)c2)cc(-c2ccc3c(c2)c2cc(-c4ccccc4)ccc2n3-c2ccccc2)c1,Second-Generation Conditions,Full Characterization,300.1890812457546,385.4421431325997,0.0852107245003489,1.7377512964140576,,5.665354301040347e-18
A021B056C025,c1ccc2c(c1)Sc1ccccc1N2c1ccc(-c2ccc(-c3ccc(-c4ccc(-c5ccc(N6c7ccccc7Sc7ccccc76)cc5)s4)s3)s2)cc1,Second-Generation Conditions,Full Characterization,334.7089151831318,468.2766746835837,0.0488170896715224,0.8908564134786194,,1.115654968206252e-17
A042B038C087,Cc1cc(-c2ccccc2-c2ccc3c(ccn3C)c2)sc1-c1ccccc1-c1ccc2c(ccn2C)c1,Second-Generation Conditions,Poor Emission,300.1890812457546,,,,,
A041B068C145,Cn1cnc2ccc(-c3c(-c4ccc(/C=C/c5ccc(-c6sc7ccccc7c6-c6ccc7ncn(C)c7c6)cc5)cc4)sc4ccccc34)cc21,Second-Generation Conditions,Failed Synthesis,,,,,,
A042B054C110,Cc1cc(-c2ccc3c(ccn3C)c2)cc(-c2ccc(C(N)=O)c(-c3cc(-c4ccc5c(ccn5C)c4)cc(C)c3F)n2)c1F,Second-Generation Conditions,Instrument Failure,,,,,,
A036B049C041,Fc1ccc(-c2cccc(N(c3ccccc3)c3ccccc3)c2)cc1-c1cccc(-c2cc(-c3cccc(N(c4ccccc4)c4ccccc4)c3)ccc2F)n1,Second-Generation Conditions,Poor Emission,300.1890812457546,,,,,
A036B058C101,O=C(O)c1c(/C=C/c2ccc(-c3cccc(N(c4ccccc4)c4ccccc4)c3)cc2)sc(/C=C/c2ccc(-c3cccc(N(c4ccccc4)c4ccccc4)c3)cc2)c1C(=O)O,Second-Generation Conditions,Failed Synthesis,,,,,,
A038B040C105,COc1c(-c2cccnc2-c2ccc3c4ccccc4n(-c4ccccc4)c3c2)cc(C)cc1-c1cccnc1-c1ccc2c3ccccc3n(-c3ccccc3)c2c1,Second-Generation Conditions,Instrument Failure,,,,,,
A040B044C130,CCCCCCN1c2ccc(-c3ccc(-c4ccc(-n5c(-c6ccccc6)nc6ccccc65)cc4)nc3)cc2Sc2cc(-c3ccc(-c4ccc(-n5c(-c6ccccc6)nc6ccccc65)cc4)nc3)ccc21,Second-Generation Conditions,Full Characterization,300.1890812457546,443.5923987049346,0.3561044570034798,1.2968444596189312,,6.308545224346767e-17
A035B046C044,O=S(=O)(F)c1cc(-c2cc(F)cc(-c3ccc4c(c3)c3cc(-c5ccccc5)ccc3n4-c3ccccc3)c2)ccc1-c1cc(F)cc(-c2ccc3c(c2)c2cc(-c4ccccc4)ccc2n3-c2ccccc2)c1,Second-Generation Conditions,Poor Yield,,,,,,
A021B051C037,Fc1ccc(-c2ccc(N3c4ccccc4Sc4ccccc43)cc2)c(-c2ccsc2-c2sccc2-c2c(-c3ccc(N4c5ccccc5Sc5ccccc54)cc3)ccc(F)c2F)c1F,Second-Generation Conditions,Failed Synthesis,,,,,,
A002B042C102,N#Cc1ccc(-c2ccc(N(c3ccccc3)c3ccccc3)cc2)cc1-c1cc(OC(F)(F)F)cc(-c2cc(-c3ccc(N(c4ccccc4)c4ccccc4)cc3)ccc2C#N)c1N,Second-Generation Conditions,Full Characterization,381.5506774102856,523.5397713764759,0.0990082506916934,0.639602922289551,,3.708448512585281e-17
A001B044C082,CCCCc1cc(-c2ccc(-c3ccc(-n4c5ccccc5c5ccccc54)cc3)nc2)sc1-c1ccc(-c2ccc(-n3c4ccccc4c4ccccc43)cc2)nc1,Second-Generation Conditions,Instrument Failure,,,,,,
A035B063C088,CCCCCCCCc1cc(-c2cc(OC)cc(-c3ccc4c(c3)c3cc(-c5ccccc5)ccc3n4-c3ccccc3)c2)sc1-c1cc(OC)cc(-c2ccc3c(c2)c2cc(-c4ccccc4)ccc2n3-c2ccccc2)c1,Second-Generation Conditions,Instrument Failure,,,,,,
A039B043C141,CCn1c2ccccc2c2cc(-c3cc(C)cc(-c4cc(-c5cc(C)cc(-c6ccc7c(c6)c6ccccc6n7CC)c5)c(N)nn4)c3)ccc21,Second-Generation Conditions,Failed Synthesis,,,,,,
A034B048C142,Fc1cccc(-c2ccc3c4ccccc4n(-c4ccc(-c5ccccc5)cc4)c3c2)c1-c1ccc(-c2c(F)cccc2-c2ccc3c4ccccc4n(-c4ccc(-c5ccccc5)cc4)c3c2)c2[nH]ccc12,Second-Generation Conditions,Full Characterization,324.52477783986825,394.77412088646463,0.5298795816478915,1.7452507444709795,,7.378393885352841e-17
A035B034C090,COc1cc(-c2ccc(-c3ccc4c(c3)c3cc(-c5ccccc5)ccc3n4-c3ccccc3)cc2C)c(F)cc1-c1ccc(-c2ccc3c(c2)c2cc(-c4ccccc4)ccc2n3-c2ccccc2)cc1C,Second-Generation Conditions,Instrument Failure,,,,,,
A004B046C110,CC(C)(C)OC(=O)N(c1ccccc1)c1ccc(-c2cc(F)cc(-c3ccc(C(N)=O)c(-c4cc(F)cc(-c5ccc(N(C(=O)OC(C)(C)C)c6ccccc6)cc5)c4)n3)c2)cc1,Second-Generation Conditions,Poor Yield,,,,,,
A008B043C124,Cc1cc(-c2cc(CO)cc(-c3cc(C)cc(-c4ccc5c(c4)c4ccccc4n5-c4ccccc4)c3)c2)cc(-c2ccc3c(c2)c2ccccc2n3-c2ccccc2)c1,Second-Generation Conditions,Full Characterization,300.1890812457546,445.13738224084034,0.2362777408356813,1.426423757538146,,3.5391276216498894e-17
A003B033C011,CCOc1c(-c2ccc(N(c3ccc(OC)cc3)c3ccc(OC)cc3)cc2)cc(Cl)cc1-c1cc2sc(-c3cc(Cl)cc(-c4ccc(N(c5ccc(OC)cc5)c5ccc(OC)cc5)cc4)c3OCC)cc2s1,Second-Generation Conditions,Full Characterization,324.52477783986825,501.3270661706897,0.2968297352505747,4.855609019357197,,1.706653682230245e-17
A018B058C073,Cc1ccc(N(c2ccc(C)cc2)c2ccc(-c3ccc(/C=C/c4cc(/C=C/c5ccc(-c6ccc(N(c7ccc(C)cc7)c7ccc(C)cc7)cc6)cc5)c(N)c(C(F)(F)F)c4)cc3)cc2)cc1,Second-Generation Conditions,Full Characterization,367.52609778903405,515.1215720337251,0.2077564388707985,2.986218397616341,,2.0349491330293492e-17
A040B057C043,Fc1cc(-c2cscc2-c2ccc(-n3c(-c4ccccc4)nc4ccccc43)cc2)c2nsnc2c1-c1cscc1-c1ccc(-n2c(-c3ccccc3)nc3ccccc32)cc1,Second-Generation Conditions,Failed Synthesis,,,,,,
A026B057C018,COc1ccc2c3ccc(OC)cc3n(-c3ccc(-c4cscc4-c4ccc(-c5cscc5-c5ccc(-n6c7cc(OC)ccc7c7ccc(OC)cc76)cc5)c(F)c4)cc3)c2c1,Second-Generation Conditions,Full Characterization,308.0470732067268,389.3317607893373,0.1576733275794292,5.139366139942764,,2.896515422222927e-18
A014B046C013,CN(C)c1ccc(-c2cc(F)cc(-c3cnc(-c4cc(F)cc(-c5ccc(N(C)C)cc5)c4)c4nsnc34)c2)cc1,Second-Generation Conditions,Full Characterization,300.1890812457546,442.0471196397086,0.0462408444646907,0.9103606057781868,,4.4501053327435796e-18
A018B045C023,Cc1ccc(N(c2ccc(C)cc2)c2ccc(-c3cncc(-c4ccc(-c5cncc(-c6ccc(N(c7ccc(C)cc7)c7ccc(C)cc7)cc6)c5)c(N)c4)c3)cc2)cc1,Second-Generation Conditions,Failed Synthesis,,,,,,
A039B056C115,CCn1c2ccccc2c2cc(-c3ccc(-c4cocc4-c4ccc(-c5ccc6c(c5)c5ccccc5n6CC)s4)s3)ccc21,Second-Generation Conditions,Full Characterization,300.1890812457546,394.77412088646463,0.0875369414576309,1.7964546623847142,,1.1654524490304565e-17
A026B054C134,COc1ccc2c3ccc(OC)cc3n(-c3ccc(-c4cc(C)c(F)c(-c5cc(C(=O)O)oc5-c5cc(-c6ccc(-n7c8cc(OC)ccc8c8ccc(OC)cc87)cc6)cc(C)c5F)c4)cc3)c2c1,Second-Generation Conditions,Full Characterization,300.1890812457546,389.3317607893373,0.0702402669459613,1.6155093807225152,,1.1288219077550489e-17
A041B039C112,Cc1nc(N)c(-c2cccc(-c3ccc4ncn(C)c4c3)c2)nc1-c1cccc(-c2ccc3ncn(C)c3c2)c1,Second-Generation Conditions,Failed Synthesis,,,,,,
A015B036C155,COC(=O)c1cc(-c2cc(-c3ccc(N(C)C)c4ccccc34)ccc2OC)c(C(=O)OC)cc1-c1cc(-c2ccc(N(C)C)c3ccccc23)ccc1OC,Second-Generation Conditions,Poor Yield,,,,,,
A036B037C019,Fc1c(F)c(-c2ccc(-c3cccc(N(c4ccccc4)c4ccccc4)c3)cc2)c(F)c(F)c1-c1ccc(-c2cccc(N(c3ccccc3)c3ccccc3)c2)cc1,Second-Generation Conditions,Failed Synthesis,,,,,,
A034B067C006,O=C1c2cc(-c3cc(-c4ccc5c6ccccc6n(-c6ccc(-c7ccccc7)cc6)c5c4)no3)ccc2-c2ccc(-c3cc(-c4ccc5c6ccccc6n(-c6ccc(-c7ccccc7)cc6)c5c4)no3)cc21,Second-Generation Conditions,Failed Synthesis,,,,,,
A001B052C100,Fc1c(-c2cnc(-c3cc(-c4ccc(-n5c6ccccc6c6ccccc65)cc4)c4ccccc4c3F)s2)cc(-c2ccc(-n3c4ccccc4c4ccccc43)cc2)c2ccccc12,Second-Generation Conditions,Failed Synthesis,,,,,,
A040B051C150,COc1cc(-c2c(-c3ccc(-n4c(-c5ccccc5)nc5ccccc54)cc3)ccc(F)c2F)c2ncccc2c1-c1c(-c2ccc(-n3c(-c4ccccc4)nc4ccccc43)cc2)ccc(F)c1F,Second-Generation Conditions,Poor Emission,300.1890812457546,,,,,
A015B043C097,Cc1cc(-c2cnc(-c3cc(C)cc(-c4ccc(N(C)C)c5ccccc45)c3)cn2)cc(-c2ccc(N(C)C)c3ccccc23)c1,Second-Generation Conditions,Poor Emission,332.35983904851275,,,,,
A003B040C003,COc1ccc(N(c2ccc(OC)cc2)c2ccc(-c3ncccc3-c3cc(C)c(-c4cccnc4-c4ccc(N(c5ccc(OC)cc5)c5ccc(OC)cc5)cc4)cc3C)cc2)cc1,Second-Generation Conditions,Full Characterization,300.1890812457546,387.7761354902135,0.1102855606225505,1.1749361931064612,,5.480963418526183e-18
A032B058C144,CC(C)(C)OC(=O)n1ccc2cc(-c3ccc(/C=C/c4c(F)c(F)c(/C=C/c5ccc(-c6ccc7c(ccn7C(=O)OC(C)(C)C)c6)cc5)c5nsnc45)cc3)ccc21,Second-Generation Conditions,Full Characterization,300.1890812457546,467.5064360604953,0.1980910065020145,1.3203194831937797,,3.602142021720314e-17
A039B045C126,CCn1c2ccccc2c2cc(-c3cncc(-c4cnc(C#N)c(-c5cncc(-c6ccc7c(c6)c6ccccc6n7CC)c5)c4)c3)ccc21,Second-Generation Conditions,Full Characterization,300.1890812457546,515.887232034155,0.2042995812955359,2.209493434472246,,3.0393975047715384e-17
A036B048C040,Fc1cccc(-c2cccc(N(c3ccccc3)c3ccccc3)c2)c1-c1cccc(-c2cccc(-c3c(F)cccc3-c3cccc(N(c4ccccc4)c4ccccc4)c3)n2)n1,Second-Generation Conditions,Poor Emission,300.1890812457546,,,,,
A008B036C026,COc1ccc(-c2ccc3c(c2)c2ccccc2n3-c2ccccc2)cc1-c1sc(-c2cc(-c3ccc4c(c3)c3ccccc3n4-c3ccccc3)ccc2OC)c([N+](=O)[O-])c1[N+](=O)[O-],Second-Generation Conditions,Failed Synthesis,,,,,,
A042B043C046,Cc1cc(-c2ccc3c(ccn3C)c2)cc(-c2cc(-c3cc(C)cc(-c4ccc5c(ccn5C)c4)c3)c(OCc3ccccc3)cc2F)c1,Second-Generation Conditions,Poor Yield,,,,,,
A008B037C005,CC1(C)c2cc(-c3ccc(-c4ccc5c(c4)c4ccccc4n5-c4ccccc4)cc3)ccc2-c2ccc(-c3ccc(-c4ccc5c(c4)c4ccccc4n5-c4ccccc4)cc3)cc21,Second-Generation Conditions,Full Characterization,300.1890812457546,385.4421431325997,0.1707060174314776,1.5997990479426367,,1.2890490284642204e-17
A004B037C091,COc1cc(-c2ccc(-c3ccc(N(C(=O)OC(C)(C)C)c4ccccc4)cc3)cc2)ncc1-c1ccc(-c2ccc(N(C(=O)OC(C)(C)C)c3ccccc3)cc2)cc1,Second-Generation Conditions,Full Characterization,300.1890812457546,417.2824591014386,0.3453452221269947,1.4023374407454436,,3.6561018875778027e-17
A018B045C080,Cc1ccc(N(c2ccc(C)cc2)c2ccc(-c3cncc(-c4nnc(-c5cncc(-c6ccc(N(c7ccc(C)cc7)c7ccc(C)cc7)cc6)c5)s4)c3)cc2)cc1,Second-Generation Conditions,Poor Emission,300.1890812457546,,,,,
A032B037C154,CC(C)(C)OC(=O)n1ccc2cc(-c3ccc(-c4cc(-c5ccc(-c6ccc7c(ccn7C(=O)OC(C)(C)C)c6)cc5)cc(N5CCC6(CC5)OCCO6)c4)cc3)ccc21,Second-Generation Conditions,Full Characterization,300.1890812457546,449.7705597156153,0.1791301419953208,0.5791389096667758,,7.879974379090896e-17
A015B035C154,COc1ccc(-c2ccc(N(C)C)c3ccccc23)c(-c2cc(-c3cc(OC)ccc3-c3ccc(N(C)C)c4ccccc34)cc(N3CCC4(CC3)OCCO4)c2)c1,Second-Generation Conditions,Poor Yield,,,,,,
A004B039C106,CC(C)(C)OC(=O)N(c1ccccc1)c1ccc(-c2cccc(-c3cc(C(C)(C)C)cc(-c4cccc(-c5ccc(N(C(=O)OC(C)(C)C)c6ccccc6)cc5)c4)c3N)c2)cc1,Second-Generation Conditions,Poor Emission,300.1890812457546,,,,,
A022B032C002,Cc1c(-c2ccc(-c3cccc(-c4ccc(N5c6ccccc6Sc6ccc(C(F)(F)F)cc65)cc4)c3C)cc2)cccc1-c1ccc(N2c3ccccc3Sc3ccc(C(F)(F)F)cc32)cc1,Second-Generation Conditions,Full Characterization,300.1890812457546,485.9717773238005,0.1761960947183051,2.6063454978986367,,1.602029819837714e-17
A008B057C073,Nc1c(-c2cscc2-c2ccc3c(c2)c2ccccc2n3-c2ccccc2)cc(-c2cscc2-c2ccc3c(c2)c2ccccc2n3-c2ccccc2)cc1C(F)(F)F,Second-Generation Conditions,Failed Synthesis,,,,,,
A039B047C096,CCn1c2ccccc2c2cc(-c3cc(-c4cc(C(=O)O)c(-c5cc(-c6ccc7c(c6)c6ccccc6n7CC)cc(C(F)(F)F)c5)cn4)cc(C(F)(F)F)c3)ccc21,Second-Generation Conditions,Full Characterization,300.1890812457546,466.7361235717311,0.1617211281767835,2.557433126938981,,1.2118430256992839e-17
A004B051C112,Cc1nc(N)c(-c2c(-c3ccc(N(C(=O)OC(C)(C)C)c4ccccc4)cc3)ccc(F)c2F)nc1-c1c(-c2ccc(N(C(=O)OC(C)(C)C)c3ccccc3)cc2)ccc(F)c1F,Second-Generation Conditions,Poor Yield,,,,,,
A001B043C067,COc1cccc(-c2cc(C)cc(-c3ccc(-n4c5ccccc5c5ccccc54)cc3)c2)c1-c1cc(C)cc(-c2ccc(-n3c4ccccc4c4ccccc43)cc2)c1,Second-Generation Conditions,Poor Yield,,,,,,
A014B041C018,CN(C)c1ccc(-c2cc(-c3ccc(-c4ccnc(-c5ccc(N(C)C)cc5)c4)c(F)c3)ccn2)cc1,Second-Generation Conditions,Full Characterization,308.0470732067268,387.7761354902135,0.161960092015716,3.083667921126783,,2.478105327992511e-18
A034B057C107,Nc1c(-c2cscc2-c2ccc3c4ccccc4n(-c4ccc(-c5ccccc5)cc4)c3c2)cccc1-c1cscc1-c1ccc2c3ccccc3n(-c3ccc(-c4ccccc4)cc3)c2c1,Second-Generation Conditions,Full Characterization,341.75214993765326,385.4421431325997,0.0543365311459755,1.7282984012458849,,1.0097030928135673e-17
A018B034C142,Cc1ccc(N(c2ccc(C)cc2)c2ccc(-c3ccc(-c4ccc(-c5ccc(-c6ccc(N(c7ccc(C)cc7)c7ccc(C)cc7)cc6)cc5C)c5[nH]ccc45)c(C)c3)cc2)cc1,Second-Generation Conditions,Full Characterization,340.9698641162592,446.68207025172376,0.6078152765787296,2.3865250999799428,,6.697461883894393e-17
A040B038C044,O=S(=O)(F)c1cc(-c2ccccc2-c2ccc(-n3c(-c4ccccc4)nc4ccccc43)cc2)ccc1-c1ccccc1-c1ccc(-n2c(-c3ccccc3)nc3ccccc32)cc1,Second-Generation Conditions,Poor Yield,,,,,,
A034B064C016,c1ccc(-c2ccc(-n3c4ccccc4c4ccc(-c5ccc(-c6ccc(-c7ccc(-c8ccc(-c9ccc(-c%10ccc(-c%11ccc(-c%12ccc%13c%14ccccc%14n(-c%14ccc(-c%15ccccc%15)cc%14)c%13c%12)s%11)s%10)cc9)cc8)cc7)s6)s5)cc43)cc2)cc1,Second-Generation Conditions,Failed Synthesis,,,,,,
A015B047C066,Cc1cnc(-c2cc(-c3ccc(N(C)C)c4ccccc34)cc(C(F)(F)F)c2)c(-c2cc(-c3ccc(N(C)C)c4ccccc34)cc(C(F)(F)F)c2)c1,Second-Generation Conditions,Poor Yield,,,,,,
A003B063C090,COc1ccc(N(c2ccc(OC)cc2)c2ccc(-c3cc(OC)cc(-c4cc(OC)c(-c5cc(OC)cc(-c6ccc(N(c7ccc(OC)cc7)c7ccc(OC)cc7)cc6)c5)cc4F)c3)cc2)cc1,Second-Generation Conditions,Full Characterization,325.3086167922433,528.1277512775443,0.0358139690704728,3.561943451461417,,2.7917414776845264e-18
A023B048C128,COc1ccc2c(c1)N(c1ccc(-c3cccc(F)c3-c3ccc(-c4c(F)cccc4-c4ccc(N5c6ccccc6Sc6ccc(OC)cc65)cc4)c(C)n3)cc1)c1ccccc1S2,Second-Generation Conditions,Failed Synthesis,,,,,,
A021B031C103,Cc1cc(-c2cc(F)cc(-c3cc(C)c(-c4ccc(N5c6ccccc6Sc6ccccc65)cc4)cc3C)c2N)c(C)cc1-c1ccc(N2c3ccccc3Sc3ccccc32)cc1,Second-Generation Conditions,Failed Synthesis,,,,,,
A004B064C135,CC(C)(C)OC(=O)N(c1ccccc1)c1ccc(-c2ccc(-c3ccc(-c4n[nH]c(N)c4-c4ccc(-c5ccc(-c6ccc(N(C(=O)OC(C)(C)C)c7ccccc7)cc6)s5)s4)s3)s2)cc1,Second-Generation Conditions,Full Characterization,346.44431187794265,420.3821797410853,0.0944791612448534,0.3856364151722098,,6.549260742332481e-17
A039B035C115,CCn1c2ccccc2c2cc(-c3ccc(OC)cc3-c3cocc3-c3cc(OC)ccc3-c3ccc4c(c3)c3ccccc3n4CC)ccc21,Second-Generation Conditions,Full Characterization,300.1890812457546,398.6593034598111,0.1523744942922673,0.6702058040029593,,4.2442237907089146e-17
A023B047C017,COc1ccc2c(c1)N(c1ccc(-c3cc(-c4ccc(-c5cc(C)c(-c6ccc(-c7cc(-c8ccc(N9c%10ccccc%10Sc%10ccc(OC)cc%109)cc8)cc(C(F)(F)F)c7)cc6)cc5C)cc4)cc(C(F)(F)F)c3)cc1)c1ccccc1S2,Second-Generation Conditions,Poor Yield,,,,,,
A042B044C055,Cc1c(-c2ccc(-c3ccc4c(ccn4C)c3)nc2)ccc(-c2ccc(-c3ccc4c(ccn4C)c3)nc2)c1C,Second-Generation Conditions,Poor Emission,300.1890812457546,,,,,
A041B037C147,Cn1cnc2ccc(-c3ccc(-c4cc5nsnc5cc4-c4ccc(-c5ccc6ncn(C)c6c5)cc4)cc3)cc21,Second-Generation Conditions,Full Characterization,300.1890812457546,521.2447847760236,0.0555398579578786,1.11787672439795,,1.3433893249294664e-17
A035B059C046,Fc1cc(OCc2ccccc2)c(-c2cc3cc(-c4ccc5c(c4)c4cc(-c6ccccc6)ccc4n5-c4ccccc4)ccc3o2)cc1-c1cc2cc(-c3ccc4c(c3)c3cc(-c5ccccc5)ccc3n4-c3ccccc3)ccc2o1,Second-Generation Conditions,Full Characterization,300.1890812457546,393.2195304476535,0.2191671290610101,4.631312900479439,,1.0458560250979809e-17
A020B037C160,COC(=O)c1cc(-c2ccc(-c3ccc(N4c5ccccc5Oc5ccccc54)cc3)cc2)c(F)c(-c2ccc(-c3ccc(N4c5ccccc5Oc5ccccc54)cc3)cc2)c1N,Second-Generation Conditions,Full Characterization,300.1890812457546,553.3141385939872,0.0450455859299325,2.2705937201862825,,6.161194242154588e-18
A002B067C016,c1ccc(N(c2ccccc2)c2ccc(-c3cc(-c4ccc(-c5ccc(-c6ccc(-c7cc(-c8ccc(N(c9ccccc9)c9ccccc9)cc8)no7)cc6)cc5)cc4)on3)cc2)cc1,Second-Generation Conditions,Full Characterization,346.44431187794265,405.6479755870943,0.5667190916925055,1.4028170724676463,,1.0699543800751875e-16
A014B039C109,CN(C)c1ccc(-c2cccc(-c3nc(-c4cccc(-c5ccc(N(C)C)cc5)c4)n(C(=O)OC(C)(C)C)n3)c2)cc1,Second-Generation Conditions,Poor Yield,,,,,,
A026B065C008,COc1ccc2c3ccc(OC)cc3n(-c3ccc(/C=C/c4c5ccccc5c(/C=C/c5ccc(-n6c7cc(OC)ccc7c7ccc(OC)cc76)cc5)c5ccccc45)cc3)c2c1,Second-Generation Conditions,Full Characterization,308.0470732067268,554.0761076610612,0.1318530046245971,1.6225845835384436,,2.3961854790975967e-17
A029B052C047,COc1ccc2c3ccccc3n(-c3ccc(-c4cc(-c5ccc(OC(F)(F)F)cc5-c5cc(-c6ccc(-n7c8ccccc8c8ccc(OC)cc87)cc6)c6ccccc6c5F)c(F)c5ccccc45)cc3)c2c1,Second-Generation Conditions,Poor Yield,,,,,,
A037B045C064,N#CCc1cc(-c2cncc(-c3cccc(-n4c5ccccc5c5ccccc54)c3)c2)ccc1-c1cncc(-c2cccc(-n3c4ccccc4c4ccccc43)c2)c1,Second-Generation Conditions,Poor Yield,,,,,,
A021B033C035,CCOc1c(-c2ccc(N3c4ccccc4Sc4ccccc43)cc2)cc(Cl)cc1-c1ccccc1-c1ccccc1-c1cc(Cl)cc(-c2ccc(N3c4ccccc4Sc4ccccc43)cc2)c1OCC,Second-Generation Conditions,Failed Synthesis,,,,,,
A039B052C091,CCn1c2ccccc2c2cc(-c3cc(-c4cc(OC)c(-c5cc(-c6ccc7c(c6)c6ccccc6n7CC)c6ccccc6c5F)cn4)c(F)c4ccccc34)ccc21,Second-Generation Conditions,Full Characterization,300.1890812457546,472.8965552730122,0.2617015680778016,1.7010325565127091,,3.850063896187626e-17
A020B065C043,Fc1cc(/C=C/c2ccc(N3c4ccccc4Oc4ccccc43)cc2)c2nsnc2c1/C=C/c1ccc(N2c3ccccc3Oc3ccccc32)cc1,Second-Generation Conditions,Failed Synthesis,,,,,,
A014B044C042,CN(C)c1ccc(-c2ccc(-c3cc(O)c(-c4ccc(-c5ccc(N(C)C)cc5)nc4)cc3O)cn2)cc1,Second-Generation Conditions,Full Characterization,300.1890812457546,499.7928665135835,0.2527515728992505,2.285831227310565,,3.2951612380475885e-17
A037B037C065,Cc1csc(-c2ccc(-c3cccc(-n4c5ccccc5c5ccccc54)c3)cc2)c1-c1ccc(-c2cccc(-n3c4ccccc4c4ccccc43)c2)cc1,Second-Generation Conditions,Poor Emission,300.1890812457546,,,,,
A015B047C091,COc1cc(-c2cc(-c3ccc(N(C)C)c4ccccc34)cc(C(F)(F)F)c2)ncc1-c1cc(-c2ccc(N(C)C)c3ccccc23)cc(C(F)(F)F)c1,Second-Generation Conditions,Poor Emission,300.1890812457546,,,,,
A026B051C103,COc1ccc2c3ccc(OC)cc3n(-c3ccc(-c4ccc(F)c(F)c4-c4cc(F)cc(-c5c(-c6ccc(-n7c8cc(OC)ccc8c8ccc(OC)cc87)cc6)ccc(F)c5F)c4N)cc3)c2c1,Second-Generation Conditions,Full Characterization,308.8324655270056,437.4095092251301,0.2407314522217913,2.5791539118387368,,1.831892796260972e-17
A042B034C161,COC(=O)c1cc(-c2ccc(-c3ccc4c(ccn4C)c3)cc2C)c(-c2ccc(-c3ccc4c(ccn4C)c3)cc2C)[nH]1,Second-Generation Conditions,Poor Emission,300.1890812457546,,,,,
A032B064C139,CC(C)(C)OC(=O)n1ccc2cc(-c3ccc(-c4ccc(-c5cc(-c6ccc(-c7ccc(-c8ccc9c(ccn9C(=O)OC(C)(C)C)c8)s7)s6)c6[nH]c(=S)oc6c5)s4)s3)ccc21,Second-Generation Conditions,Failed Synthesis,,,,,,
A032B037C126,CC(C)(C)OC(=O)n1ccc2cc(-c3ccc(-c4cnc(C#N)c(-c5ccc(-c6ccc7c(ccn7C(=O)OC(C)(C)C)c6)cc5)c4)cc3)ccc21,Second-Generation Conditions,Full Characterization,300.1890812457546,560.9305081056582,0.1339363642279733,10.079171660720048,,4.875217390773118e-18
A036B062C132,Cc1nn(C)c(-c2cccc(-c3cccc(N(c4ccccc4)c4ccccc4)c3)c2F)c1-c1cccc(-c2cccc(N(c3ccccc3)c3ccccc3)c2)c1F,Second-Generation Conditions,Poor Emission,300.1890812457546,,,,,
A003B059C089,COc1ccc(N(c2ccc(OC)cc2)c2ccc(-c3ccc4oc(-c5cnc(-c6cc7cc(-c8ccc(N(c9ccc(OC)cc9)c9ccc(OC)cc9)cc8)ccc7o6)c(C)c5)cc4c3)cc2)cc1,Second-Generation Conditions,Full Characterization,300.1890812457546,512.8241490360862,0.0927715396385038,1.8130368771162848,,1.4490927659809718e-17
A022B043C028,Cc1cc(-c2ccc(N3c4ccccc4Sc4ccc(C(F)(F)F)cc43)cc2)cc(-c2cc(F)c(-c3cc(C)cc(-c4ccc(N5c6ccccc6Sc6ccc(C(F)(F)F)cc65)cc4)c3)cc2F)c1,Second-Generation Conditions,Poor Emission,300.1890812457546,,,,,
A040B059C043,Fc1cc(-c2cc3cc(-c4ccc(-n5c(-c6ccccc6)nc6ccccc65)cc4)ccc3o2)c2nsnc2c1-c1cc2cc(-c3ccc(-n4c(-c5ccccc5)nc5ccccc54)cc3)ccc2o1,Second-Generation Conditions,Poor Yield,,,,,,
A001B036C144,COc1ccc(-c2ccc(-n3c4ccccc4c4ccccc43)cc2)cc1-c1c(F)c(F)c(-c2cc(-c3ccc(-n4c5ccccc5c5ccccc54)cc3)ccc2OC)c2nsnc12,Second-Generation Conditions,Poor Emission,300.1890812457546,,,,,
A008B062C038,Fc1c(-c2ccc3c(c2)c2ccccc2n3-c2ccccc2)cccc1-c1ccc(-c2ccc(-c3ccc(-c4cccc(-c5ccc6c(c5)c5ccccc5n6-c5ccccc5)c4F)s3)s2)s1,Second-Generation Conditions,Full Characterization,300.1890812457546,465.1952769950271,0.1476914644848954,0.4537199604462058,,1.0088524835623085e-16
A039B041C046,CCn1c2ccccc2c2cc(-c3cc(-c4cc(-c5ccnc(-c6ccc7c(c6)c6ccccc6n7CC)c5)c(OCc5ccccc5)cc4F)ccn3)ccc21,Second-Generation Conditions,Poor Emission,300.1890812457546,,,,,
A039B055C129,CCn1c2ccccc2c2cc(-c3ccc(C(F)(F)F)cc3-c3cc(C)c(-c4cc(C(F)(F)F)ccc4-c4ccc5c(c4)c4ccccc4n5CC)nn3)ccc21,Second-Generation Conditions,Poor Emission,300.1890812457546,,,,,
A014B042C078,CN(C)c1ccc(-c2ccc(C#N)c(-c3csc(-c4cc(-c5ccc(N(C)C)cc5)ccc4C#N)n3)c2)cc1,Second-Generation Conditions,Full Characterization,346.44431187794265,525.0693933102632,0.1039203614997208,1.573914135144736,,2.395907302821451e-17
A029B059C143,COc1ccc2c3ccccc3n(-c3ccc(-c4ccc5oc(-c6ccc(-c7cc8cc(-c9ccc(-n%10c%11ccccc%11c%11ccc(OC)cc%11%10)cc9)ccc8o7)c7nsnc67)cc5c4)cc3)c2c1,Second-Generation Conditions,Full Characterization,303.33316577424466,392.4421243526405,0.092802124924007,0.7812257213360757,,1.0027748080410888e-17
A020B068C040,c1cc(-c2cccc(-c3sc4ccccc4c3-c3ccc(N4c5ccccc5Oc5ccccc54)cc3)n2)nc(-c2sc3ccccc3c2-c2ccc(N3c4ccccc4Oc4ccccc43)cc2)c1,Second-Generation Conditions,Poor Emission,318.2514034527401,,,,,
A021B051C153,O=C(O)CCCCCCOc1cc(-c2c(-c3ccc(N4c5ccccc5Sc5ccccc54)cc3)ccc(F)c2F)cc(-c2c(-c3ccc(N4c5ccccc5Sc5ccccc54)cc3)ccc(F)c2F)c1,Second-Generation Conditions,Failed Synthesis,,,,,,
A042B055C129,Cc1cc(-c2cc(C(F)(F)F)ccc2-c2ccc3c(ccn3C)c2)nnc1-c1cc(C(F)(F)F)ccc1-c1ccc2c(ccn2C)c1,Second-Generation Conditions,Poor Emission,300.1890812457546,,,,,
A034B039C075,O=C(O)Cc1ccc(-c2cccc(-c3ccc4c5ccccc5n(-c5ccc(-c6ccccc6)cc5)c4c3)c2)cc1-c1cccc(-c2ccc3c4ccccc4n(-c4ccc(-c5ccccc5)cc4)c3c2)c1,Second-Generation Conditions,Full Characterization,300.1890812457546,385.4421431325997,0.1147963282996699,1.19578389669319,,3.486767561436093e-17
A004B044C027,CC(C)(C)OC(=O)N(c1ccccc1)c1ccc(-c2ccc(-c3sc(-c4ccc(-c5ccc(N(C(=O)OC(C)(C)C)c6ccccc6)cc5)nc4)c4c3OCCO4)cn2)cc1,Second-Generation Conditions,Full Characterization,304.9047641621412,385.4421431325997,0.1354004593055795,1.0004485813973008,,3.790523373935045e-17
A002B045C079,Cc1ccc(-c2cncc(-c3ccc(N(c4ccccc4)c4ccccc4)cc3)c2)cc1-c1cncc(-c2ccc(N(c3ccccc3)c3ccccc3)cc2)c1,Second-Generation Conditions,Full Characterization,300.97521334830736,452.8578671309927,0.086482181600411,3.6284265986529167,,6.5412078332956666e-18
A023B068C085,CCCCCCCCCCCCc1cc(-c2sc3ccccc3c2-c2ccc(N3c4ccccc4Sc4ccc(OC)cc43)cc2)sc1-c1sc2ccccc2c1-c1ccc(N2c3ccccc3Sc3ccc(OC)cc32)cc1,Second-Generation Conditions,Full Characterization,319.8201908517315,472.8965552730122,0.1100402729696449,0.949007204394132,,2.5356379645957447e-17
A023B050C149,CCOC(=O)c1cc(-c2ccc(N3c4ccccc4Sc4ccc(OC)cc43)cc2)cc(-c2cc3c(c(-c4cc(C(=O)OCC)cc(-c5ccc(N6c7ccccc7Sc7ccc(OC)cc76)cc5)c4)c2)NC(=O)C3=O)c1,Second-Generation Conditions,Poor Emission,300.1890812457546,,,,,
A015B044C150,COc1cc(-c2ccc(-c3ccc(N(C)C)c4ccccc34)nc2)c2ncccc2c1-c1ccc(-c2ccc(N(C)C)c3ccccc23)nc1,Second-Generation Conditions,Poor Emission,300.1890812457546,,,,,
A001B039C038,c1cc(-c2ccc(-n3c4ccccc4c4ccccc43)cc2)cc(-c2ccc(-c3ccc(-c4ccc(-c5cccc(-c6ccc(-n7c8ccccc8c8ccccc87)cc6)c5)s4)s3)s2)c1,Second-Generation Conditions,Failed Synthesis,,,,,,
A021B043C038,Cc1cc(-c2ccc(N3c4ccccc4Sc4ccccc43)cc2)cc(-c2ccc(-c3ccc(-c4ccc(-c5cc(C)cc(-c6ccc(N7c8ccccc8Sc8ccccc87)cc6)c5)s4)s3)s2)c1,Second-Generation Conditions,Failed Synthesis,,,,,,
A029B042C007,COc1ccc2c3ccccc3n(-c3ccc(-c4ccc(C#N)c(-c5ccc6c(c5)[nH]c5cc(-c7cc(-c8ccc(-n9c%10ccccc%10c%10ccc(OC)cc%109)cc8)ccc7C#N)ccc56)c4)cc3)c2c1,Second-Generation Conditions,Full Characterization,328.4432329672103,385.4421431325997,0.3885698097529662,1.9753136894323815,,4.7018305326424136e-17
A032B062C035,CC(C)(C)OC(=O)n1ccc2cc(-c3cccc(-c4ccccc4-c4ccccc4-c4cccc(-c5ccc6c(ccn6C(=O)OC(C)(C)C)c5)c4F)c3F)ccc21,Second-Generation Conditions,Poor Emission,300.1890812457546,,,,,
A038B048C075,O=C(O)Cc1ccc(-c2c(F)cccc2-c2ccc3c4ccccc4n(-c4ccccc4)c3c2)cc1-c1c(F)cccc1-c1ccc2c3ccccc3n(-c3ccccc3)c2c1,Second-Generation Conditions,Failed Synthesis,,,,,,
