Repository: aspuru-guzik-group/acdc_laser

Code associated with the Paper

# Asynchronous, Cloud-Based, Delocalized, Closed-Loop (ACDC) Discovery of Organic Laser Materials

File: Data/full_exp_data/full_exp_dataset.csv (part 5 of 6)
Identifier,SMILES,Synthesis Procedure,Optical Measurements,Absorption Wavelength (nm),Emission Wavelength (nm),Photoluminescence Quantum Yield,Photoluminescence Lifetime (ns),Spectral Gain Factor (cm^2 s),Emission Gain Cross Section (cm^2)
A014B067C075,CN(C)c1ccc(-c2cc(-c3ccc(CC(=O)O)c(-c4cc(-c5ccc(N(C)C)cc5)no4)c3)on2)cc1,Second-Generation Conditions,Failed Synthesis,,,,,,
A008B062C030,O=C(O)c1cc(-c2cccc(-c3ccc4c(c3)c3ccccc3n4-c3ccccc3)c2F)ccc1-c1cccc(-c2ccc3c(c2)c2ccccc2n3-c2ccccc2)c1F,Second-Generation Conditions,Poor Yield,,,,,,
A018B033C116,CCOc1c(-c2ccc(N(c3ccc(C)cc3)c3ccc(C)cc3)cc2)cc(Cl)cc1-c1csc(C(=O)O)c1-c1cc(Cl)cc(-c2ccc(N(c3ccc(C)cc3)c3ccc(C)cc3)cc2)c1OCC,Second-Generation Conditions,Full Characterization,308.8324655270056,472.8965552730122,0.2203105454347742,2.671695800169449,,2.1639344841299416e-17
A001B036C073,COc1ccc(-c2ccc(-n3c4ccccc4c4ccccc43)cc2)cc1-c1cc(-c2cc(-c3ccc(-n4c5ccccc5c5ccccc54)cc3)ccc2OC)c(N)c(C(F)(F)F)c1,Second-Generation Conditions,Poor Yield,,,,,,
A037B059C078,c1cc(-c2ccc3oc(-c4csc(-c5cc6cc(-c7cccc(-n8c9ccccc9c9ccccc98)c7)ccc6o5)n4)cc3c2)cc(-n2c3ccccc3c3ccccc32)c1,Second-Generation Conditions,Full Characterization,300.1890812457546,429.6742475466221,0.0349008533600696,0.6187212350422469,,1.0915919020184973e-17
A008B058C153,O=C(O)CCCCCCOc1cc(/C=C/c2ccc(-c3ccc4c(c3)c3ccccc3n4-c3ccccc3)cc2)cc(/C=C/c2ccc(-c3ccc4c(c3)c3ccccc3n4-c3ccccc3)cc2)c1,Second-Generation Conditions,Full Characterization,344.880553701517,444.3649274137839,0.7067303779788311,1.566112704920687,,1.081772580732421e-16
A020B038C012,c1ccc2c(c1)Oc1ccccc1N2c1ccc(-c2ccccc2-c2ccc(-c3ccccc3-c3ccc(N4c5ccccc5Oc5ccccc54)cc3)c3nsnc23)cc1,Second-Generation Conditions,Full Characterization,403.3190834085672,514.3558382009286,0.4220624325293143,1.6702218510044329,,8.162675058926571e-17
A001B067C075,O=C(O)Cc1ccc(-c2cc(-c3ccc(-n4c5ccccc5c5ccccc54)cc3)no2)cc1-c1cc(-c2ccc(-n3c4ccccc4c4ccccc43)cc2)no1,Second-Generation Conditions,Poor Yield,,,,,,
A022B049C064,N#CCc1cc(-c2cc(-c3ccc(N4c5ccccc5Sc5ccc(C(F)(F)F)cc54)cc3)ccc2F)ccc1-c1cc(-c2ccc(N3c4ccccc4Sc4ccc(C(F)(F)F)cc43)cc2)ccc1F,Second-Generation Conditions,Full Characterization,300.1890812457546,472.8965552730122,0.0250266341931113,2.5815753756927133,,2.6544299623040897e-18
A002B063C040,COc1cc(-c2ccc(N(c3ccccc3)c3ccccc3)cc2)cc(-c2cccc(-c3cccc(-c4cc(OC)cc(-c5ccc(N(c6ccccc6)c6ccccc6)cc5)c4)n3)n2)c1,Second-Generation Conditions,Poor Emission,304.11900195744096,,,,,
A042B037C145,Cn1ccc2cc(-c3ccc(-c4ccc(/C=C/c5ccc(-c6ccc(-c7ccc8c(ccn8C)c7)cc6)cc5)cc4)cc3)ccc21,Second-Generation Conditions,Failed Synthesis,,,,,,
A029B037C011,COc1ccc2c3ccccc3n(-c3ccc(-c4ccc(-c5cc6sc(-c7ccc(-c8ccc(-n9c%10ccccc%10c%10ccc(OC)cc%109)cc8)cc7)cc6s5)cc4)cc3)c2c1,Second-Generation Conditions,Failed Synthesis,,,,,,
A038B046C028,Fc1cc(-c2ccc3c4ccccc4n(-c4ccccc4)c3c2)cc(-c2cc(F)c(-c3cc(F)cc(-c4ccc5c6ccccc6n(-c6ccccc6)c5c4)c3)cc2F)c1,Second-Generation Conditions,Full Characterization,307.26160691063825,405.6479755870943,0.2111646294717733,1.2449927279499515,,3.160003261441417e-17
A001B067C021,FC(F)(F)c1cc(-c2cc(-c3ccc(-n4c5ccccc5c5ccccc54)cc3)no2)ccc1-c1cc(-c2ccc(-n3c4ccccc4c4ccccc43)cc2)no1,Second-Generation Conditions,Poor Yield,,,,,,
A040B052C121,Cc1nc(NN)c(-c2cc(-c3ccc(-n4c(-c5ccccc5)nc5ccccc54)cc3)c3ccccc3c2F)cc1-c1cc(-c2ccc(-n3c(-c4ccccc4)nc4ccccc43)cc2)c2ccccc2c1F,Second-Generation Conditions,Full Characterization,300.1890812457546,447.4543034366252,0.029559110461352,1.553319876893202,,3.5161473973598486e-18
A029B057C131,COc1ccc2c3ccccc3n(-c3ccc(-c4cscc4-c4[nH]nc(NC(C)=O)c4-c4cscc4-c4ccc(-n5c6ccccc6c6ccc(OC)cc65)cc4)cc3)c2c1,Second-Generation Conditions,Failed Synthesis,,,,,,
A008B040C119,COc1c(-c2cccnc2-c2ccc3c(c2)c2ccccc2n3-c2ccccc2)cc(N)cc1-c1cccnc1-c1ccc2c(c1)c1ccccc1n2-c1ccccc1,Second-Generation Conditions,Poor Emission,325.3086167922433,,,,,
A029B068C073,COc1ccc2c3ccccc3n(-c3ccc(-c4c(-c5cc(-c6sc7ccccc7c6-c6ccc(-n7c8ccccc8c8ccc(OC)cc87)cc6)c(N)c(C(F)(F)F)c5)sc5ccccc45)cc3)c2c1,Second-Generation Conditions,Failed Synthesis,,,,,,
A040B067C007,c1ccc(-c2nc3ccccc3n2-c2ccc(-c3cc(-c4ccc5c(c4)[nH]c4cc(-c6cc(-c7ccc(-n8c(-c9ccccc9)nc9ccccc98)cc7)no6)ccc45)on3)cc2)cc1,Second-Generation Conditions,Full Characterization,300.1890812457546,405.6479755870943,0.0798765768344859,2.097548597598855,,4.105458382118217e-18
A014B059C065,Cc1csc(-c2cc3cc(-c4ccc(N(C)C)cc4)ccc3o2)c1-c1cc2cc(-c3ccc(N(C)C)cc3)ccc2o1,Second-Generation Conditions,Poor Emission,300.1890812457546,,,,,
A032B046C121,Cc1nc(NN)c(-c2cc(F)cc(-c3ccc4c(ccn4C(=O)OC(C)(C)C)c3)c2)cc1-c1cc(F)cc(-c2ccc3c(ccn3C(=O)OC(C)(C)C)c2)c1,Second-Generation Conditions,Poor Emission,300.1890812457546,,,,,
A018B065C015,Cc1ccc(N(c2ccc(C)cc2)c2ccc(/C=C/c3ccc(-c4ccc(/C=C/c5ccc(N(c6ccc(C)cc6)c6ccc(C)cc6)cc5)cc4N)c(N)c3)cc2)cc1,Second-Generation Conditions,Full Characterization,300.1890812457546,442.0471196397086,0.1668697786853059,2.389717942884699,,1.378300626720343e-17
A001B049C138,Nc1c(-c2cc(-c3ccc(-n4c5ccccc5c5ccccc54)cc3)ccc2F)cc2nc[nH]c2c1-c1cc(-c2ccc(-n3c4ccccc4c4ccccc43)cc2)ccc1F,Second-Generation Conditions,Poor Yield,,,,,,
A029B047C106,COc1ccc2c3ccccc3n(-c3ccc(-c4cc(-c5cc(C(C)(C)C)cc(-c6cc(-c7ccc(-n8c9ccccc9c9ccc(OC)cc98)cc7)cc(C(F)(F)F)c6)c5N)cc(C(F)(F)F)c4)cc3)c2c1,Second-Generation Conditions,Poor Yield,,,,,,
A002B041C105,COc1c(-c2ccnc(-c3ccc(N(c4ccccc4)c4ccccc4)cc3)c2)cc(C)cc1-c1ccnc(-c2ccc(N(c3ccccc3)c3ccccc3)cc2)c1,Second-Generation Conditions,Full Characterization,300.1890812457546,405.6479755870943,0.4768935074426599,1.4026014830821103,,8.88212983657306e-17
A035B055C028,Fc1cc(-c2cc(C(F)(F)F)ccc2-c2ccc3c(c2)c2cc(-c4ccccc4)ccc2n3-c2ccccc2)c(F)cc1-c1cc(C(F)(F)F)ccc1-c1ccc2c(c1)c1cc(-c3ccccc3)ccc1n2-c1ccccc1,Second-Generation Conditions,Full Characterization,300.1890812457546,444.3649274137839,0.3233529516525732,1.673855165190682,,4.3016710928976347e-17
A003B054C058,CCCCCCc1cc(-c2cc(-c3ccc(N(c4ccc(OC)cc4)c4ccc(OC)cc4)cc3)cc(C)c2F)c(CCCCCC)cc1-c1cc(-c2ccc(N(c3ccc(OC)cc3)c3ccc(OC)cc3)cc2)cc(C)c1F,Second-Generation Conditions,Poor Yield,,,,,,
A021B051C112,Cc1nc(N)c(-c2c(-c3ccc(N4c5ccccc5Sc5ccccc54)cc3)ccc(F)c2F)nc1-c1c(-c2ccc(N3c4ccccc4Sc4ccccc43)cc2)ccc(F)c1F,Second-Generation Conditions,Poor Emission,300.1890812457546,,,,,
A040B062C159,COC(=O)c1cc(-c2cccc(-c3ccc(-n4c(-c5ccccc5)nc5ccccc54)cc3)c2F)cnc1-c1cccc(-c2ccc(-n3c(-c4ccccc4)nc4ccccc43)cc2)c1F,Second-Generation Conditions,Failed Synthesis,,,,,,
A038B033C136,CCOc1c(-c2ccc3c4ccccc4n(-c4ccccc4)c3c2)cc(Cl)cc1-c1cc(-c2cc(Cl)cc(-c3ccc4c5ccccc5n(-c5ccccc5)c4c3)c2OCC)c(OC)c(F)c1F,Second-Generation Conditions,Full Characterization,306.4760666382026,385.4421431325997,0.1655081413036647,0.8451678766342298,,3.664296674372391e-17
A040B047C158,COC(=O)c1cc(-c2cc(-c3ccc(-n4c(-c5ccccc5)nc5ccccc54)cc3)cc(C(F)(F)F)c2)oc1-c1cc(-c2ccc(-n3c(-c4ccccc4)nc4ccccc43)cc2)cc(C(F)(F)F)c1,Second-Generation Conditions,Poor Yield,,,,,,
A014B037C157,CCOC(=O)c1cc(-c2ccc(-c3ccc(N(C)C)cc3)cc2)oc1-c1ccc(-c2ccc(N(C)C)cc2)cc1,Second-Generation Conditions,Failed Synthesis,,,,,,
A014B056C059,CCc1cc(-c2ccc(-c3ccc(N(C)C)cc3)s2)ccc1-c1ccc(-c2ccc(N(C)C)cc2)s1,Second-Generation Conditions,Full Characterization,379.214910877484,526.5987199425201,0.1977591937560472,1.2857055578797272,,4.867375754240996e-17
A002B052C021,Fc1c(-c2ccc(-c3cc(-c4ccc(N(c5ccccc5)c5ccccc5)cc4)c4ccccc4c3F)c(C(F)(F)F)c2)cc(-c2ccc(N(c3ccccc3)c3ccccc3)cc2)c2ccccc12,Second-Generation Conditions,Poor Emission,300.1890812457546,,,,,
A015B031C128,Cc1cc(-c2ccc(N(C)C)c3ccccc23)c(C)cc1-c1ccc(-c2cc(C)c(-c3ccc(N(C)C)c4ccccc34)cc2C)c(C)n1,Second-Generation Conditions,Poor Emission,300.1890812457546,,,,,
A032B038C134,CC(C)(C)OC(=O)n1ccc2cc(-c3ccccc3-c3cc(C(=O)O)oc3-c3ccccc3-c3ccc4c(ccn4C(=O)OC(C)(C)C)c3)ccc21,Second-Generation Conditions,Poor Yield,,,,,,
A042B048C121,Cc1nc(NN)c(-c2c(F)cccc2-c2ccc3c(ccn3C)c2)cc1-c1c(F)cccc1-c1ccc2c(ccn2C)c1,Second-Generation Conditions,Failed Synthesis,,,,,,
A018B044C141,Cc1ccc(N(c2ccc(C)cc2)c2ccc(-c3ccc(-c4cc(-c5ccc(-c6ccc(N(c7ccc(C)cc7)c7ccc(C)cc7)cc6)nc5)c(N)nn4)cn3)cc2)cc1,Second-Generation Conditions,Full Characterization,351.1338116367699,420.3821797410853,0.5944773104503192,1.8323762931623049,,7.753284826705067e-17
A041B060C073,Cn1cnc2ccc(-c3ccccc3-c3ccccc3-c3cc(-c4ccccc4-c4ccccc4-c4ccc5ncn(C)c5c4)c(N)c(C(F)(F)F)c3)cc21,Second-Generation Conditions,Failed Synthesis,,,,,,
A001B047C092,Cc1cc(-c2cc(-c3ccc(-n4c5ccccc5c5ccccc54)cc3)cc(C(F)(F)F)c2)ncc1-c1cc(-c2ccc(-n3c4ccccc4c4ccccc43)cc2)cc(C(F)(F)F)c1,Second-Generation Conditions,Poor Emission,301.7612714702151,,,,,
A014B051C024,CN(C)c1ccc(-c2ccc(F)c(F)c2-c2ccc(-c3c(-c4ccc(N(C)C)cc4)ccc(F)c3F)c3nccnc23)cc1,Second-Generation Conditions,Full Characterization,300.1890812457546,455.172571993872,0.1275342911883122,1.4260053959898027,,1.5593553370881904e-17
A008B044C148,O=c1[nH]cnc2[nH]c(-c3ccc(-c4ccc5c(c4)c4ccccc4n5-c4ccccc4)nc3)c(-c3ccc(-c4ccc5c(c4)c4ccccc4n5-c4ccccc4)nc3)c12,Second-Generation Conditions,Full Characterization,300.1890812457546,527.3632725219177,0.1799422587021383,1.8477977280408877,,2.6548493722567345e-17
A023B048C098,COc1ccc2c(c1)N(c1ccc(-c3cccc(F)c3-c3ccc(-c4c(F)cccc4-c4ccc(N5c6ccccc6Sc6ccc(OC)cc65)cc4)nc3)cc1)c1ccccc1S2,Second-Generation Conditions,Poor Emission,300.1890812457546,,,,,
A026B055C058,CCCCCCc1cc(-c2cc(C(F)(F)F)ccc2-c2ccc(-n3c4cc(OC)ccc4c4ccc(OC)cc43)cc2)c(CCCCCC)cc1-c1cc(C(F)(F)F)ccc1-c1ccc(-n2c3cc(OC)ccc3c3ccc(OC)cc32)cc1,Second-Generation Conditions,Failed Synthesis,,,,,,
A020B033C137,CCOc1c(-c2ccc(N3c4ccccc4Oc4ccccc43)cc2)cc(Cl)cc1-c1cc(-c2cc(Cl)cc(-c3ccc(N4c5ccccc5Oc5ccccc54)cc3)c2OCC)c(F)c(F)c1O,Second-Generation Conditions,Full Characterization,304.9047641621412,546.4530956781396,0.0612894243933089,7.098386636059449,,2.831868473264441e-18
A039B037C047,CCn1c2ccccc2c2cc(-c3ccc(-c4ccc(OC(F)(F)F)cc4-c4ccc(-c5ccc6c(c5)c5ccccc5n6CC)cc4)cc3)ccc21,Second-Generation Conditions,Full Characterization,300.1890812457546,440.5015450408645,0.7017185190230806,2.1014757155403903,,7.712130629610614e-17
A023B045C031,COc1ccc2c(c1)N(c1ccc(-c3cncc(-c4ccc(-c5cncc(-c6ccc(N7c8ccccc8Sc8ccc(OC)cc87)cc6)c5)nn4)c3)cc1)c1ccccc1S2,Second-Generation Conditions,Poor Yield,,,,,,
A020B063C080,COc1cc(-c2ccc(N3c4ccccc4Oc4ccccc43)cc2)cc(-c2nnc(-c3cc(OC)cc(-c4ccc(N5c6ccccc6Oc6ccccc65)cc4)c3)s2)c1,Second-Generation Conditions,Poor Emission,311.9732950607672,,,,,
A022B063C143,COc1cc(-c2ccc(N3c4ccccc4Sc4ccc(C(F)(F)F)cc43)cc2)cc(-c2ccc(-c3cc(OC)cc(-c4ccc(N5c6ccccc6Sc6ccc(C(F)(F)F)cc65)cc4)c3)c3nsnc23)c1,Second-Generation Conditions,Poor Emission,300.1890812457546,,,,,
A032B052C092,Cc1cc(-c2cc(-c3ccc4c(ccn4C(=O)OC(C)(C)C)c3)c3ccccc3c2F)ncc1-c1cc(-c2ccc3c(ccn3C(=O)OC(C)(C)C)c2)c2ccccc2c1F,Second-Generation Conditions,Instrument Failure,,,,,,
A026B065C086,CCCCCCc1cc(/C=C/c2ccc(-n3c4cc(OC)ccc4c4ccc(OC)cc43)cc2)sc1/C=C/c1ccc(-n2c3cc(OC)ccc3c3ccc(OC)cc32)cc1,Second-Generation Conditions,Instrument Failure,,,,,,
A042B050C046,CCOC(=O)c1cc(-c2ccc3c(ccn3C)c2)cc(-c2cc(-c3cc(C(=O)OCC)cc(-c4ccc5c(ccn5C)c4)c3)c(OCc3ccccc3)cc2F)c1,Second-Generation Conditions,Poor Yield,,,,,,
A034B036C161,COC(=O)c1cc(-c2cc(-c3ccc4c5ccccc5n(-c5ccc(-c6ccccc6)cc5)c4c3)ccc2OC)c(-c2cc(-c3ccc4c5ccccc5n(-c5ccc(-c6ccccc6)cc5)c4c3)ccc2OC)[nH]1,Second-Generation Conditions,Failed Synthesis,,,,,,
A036B054C072,CSc1cc(F)c(-c2cc(-c3cccc(N(c4ccccc4)c4ccccc4)c3)cc(C)c2F)cc1-c1cc(-c2cccc(N(c3ccccc3)c3ccccc3)c2)cc(C)c1F,Second-Generation Conditions,Poor Emission,300.1890812457546,,,,,
A003B054C125,COc1ccc(N(c2ccc(OC)cc2)c2ccc(-c3cc(C)c(F)c(-c4cc(O)cc(-c5cc(-c6ccc(N(c7ccc(OC)cc7)c7ccc(OC)cc7)cc6)cc(C)c5F)c4)c3)cc2)cc1,Second-Generation Conditions,Full Characterization,317.46689880027446,475.205498424622,0.2320083337071628,5.761785307407354,,1.0824032618232746e-17
A015B040C022,CN(C)c1ccc(-c2ncccc2-c2ccc(-c3cccnc3-c3ccc(N(C)C)c4ccccc34)c([N+](=O)[O-])c2)c2ccccc12,Second-Generation Conditions,Failed Synthesis,,,,,,
A018B040C004,Cc1ccc(N(c2ccc(C)cc2)c2ccc(-c3ncccc3-c3c(F)c(F)c(-c4c(F)c(F)c(-c5cccnc5-c5ccc(N(c6ccc(C)cc6)c6ccc(C)cc6)cc5)c(F)c4F)c(F)c3F)cc2)cc1,Second-Generation Conditions,Failed Synthesis,,,,,,
A018B052C095,Cc1ccc(N(c2ccc(C)cc2)c2ccc(-c3cc(-c4cn([Si](C(C)C)(C(C)C)C(C)C)cc4-c4cc(-c5ccc(N(c6ccc(C)cc6)c6ccc(C)cc6)cc5)c5ccccc5c4F)c(F)c4ccccc34)cc2)cc1,Second-Generation Conditions,Failed Synthesis,,,,,,
A040B032C084,CCCCCCCCCCc1cc(-c2cccc(-c3ccc(-n4c(-c5ccccc5)nc5ccccc54)cc3)c2C)sc1-c1cccc(-c2ccc(-n3c(-c4ccccc4)nc4ccccc43)cc2)c1C,Second-Generation Conditions,Poor Yield,,,,,,
A022B064C154,FC(F)(F)c1ccc2c(c1)N(c1ccc(-c3ccc(-c4ccc(-c5cc(-c6ccc(-c7ccc(-c8ccc(N9c%10ccccc%10Sc%10ccc(C(F)(F)F)cc%109)cc8)s7)s6)cc(N6CCC7(CC6)OCCO7)c5)s4)s3)cc1)c1ccccc1S2,Second-Generation Conditions,Failed Synthesis,,,,,,
A004B042C064,CC(C)(C)OC(=O)N(c1ccccc1)c1ccc(-c2ccc(C#N)c(-c3ccc(-c4cc(-c5ccc(N(C(=O)OC(C)(C)C)c6ccccc6)cc5)ccc4C#N)c(CC#N)c3)c2)cc1,Second-Generation Conditions,Full Characterization,300.1890812457546,444.3649274137839,0.25225931723714,5.8713269329801445,,1.0610725251249986e-17
A015B056C111,CN(C)c1ccc(-c2ccc(-c3cc(C(=O)O)c(N)c(-c4ccc(-c5ccc(N(C)C)c6ccccc56)s4)c3F)s2)c2ccccc12,Second-Generation Conditions,Poor Emission,300.1890812457546,,,,,
A003B032C019,COc1ccc(N(c2ccc(OC)cc2)c2ccc(-c3cccc(-c4c(F)c(F)c(-c5cccc(-c6ccc(N(c7ccc(OC)cc7)c7ccc(OC)cc7)cc6)c5C)c(F)c4F)c3C)cc2)cc1,Second-Generation Conditions,Failed Synthesis,,,,,,
A018B035C115,COc1ccc(-c2ccc(N(c3ccc(C)cc3)c3ccc(C)cc3)cc2)c(-c2cocc2-c2cc(OC)ccc2-c2ccc(N(c3ccc(C)cc3)c3ccc(C)cc3)cc2)c1,Second-Generation Conditions,Full Characterization,302.54725561201514,445.13738224084034,0.3888991531538142,2.354900271505312,,4.034325041076581e-17
A018B060C145,Cc1ccc(N(c2ccc(C)cc2)c2ccc(-c3ccccc3-c3ccccc3-c3ccc(/C=C/c4ccc(-c5ccccc5-c5ccccc5-c5ccc(N(c6ccc(C)cc6)c6ccc(C)cc6)cc5)cc4)cc3)cc2)cc1,Second-Generation Conditions,Full Characterization,300.1890812457546,532.7130735422012,0.4821468828054004,3.155517382767715,,5.1957060568375524e-17
A002B046C088,CCCCCCCCc1cc(-c2cc(F)cc(-c3ccc(N(c4ccccc4)c4ccccc4)cc3)c2)sc1-c1cc(F)cc(-c2ccc(N(c3ccccc3)c3ccccc3)cc2)c1,Second-Generation Conditions,Instrument Failure,,,,,,
A038B055C146,FC(F)(F)c1ccc(-c2ccc3c4ccccc4n(-c4ccccc4)c3c2)c(-c2ccc(-c3ccc(-c4cc(C(F)(F)F)ccc4-c4ccc5c6ccccc6n(-c6ccccc6)c5c4)s3)s2)c1,Second-Generation Conditions,Poor Emission,300.1890812457546,,,,,
A042B032C029,Cc1cc(-c2cccc(-c3ccc4c(ccn4C)c3)c2C)ccc1-c1cccc(-c2ccc3c(ccn3C)c2)c1C,Second-Generation Conditions,Poor Yield,,,,,,
A023B065C025,COc1ccc2c(c1)N(c1ccc(/C=C/c3ccc(/C=C/c4ccc(N5c6ccccc6Sc6ccc(OC)cc65)cc4)s3)cc1)c1ccccc1S2,Second-Generation Conditions,Failed Synthesis,,,,,,
A021B032C095,Cc1c(-c2ccc(N3c4ccccc4Sc4ccccc43)cc2)cccc1-c1cn([Si](C(C)C)(C(C)C)C(C)C)cc1-c1cccc(-c2ccc(N3c4ccccc4Sc4ccccc43)cc2)c1C,Second-Generation Conditions,Failed Synthesis,,,,,,
A029B052C102,COc1ccc2c3ccccc3n(-c3ccc(-c4cc(-c5cc(OC(F)(F)F)cc(-c6cc(-c7ccc(-n8c9ccccc9c9ccc(OC)cc98)cc7)c7ccccc7c6F)c5N)c(F)c5ccccc45)cc3)c2c1,Second-Generation Conditions,Failed Synthesis,,,,,,
A021B042C082,CCCCc1cc(-c2cc(-c3ccc(N4c5ccccc5Sc5ccccc54)cc3)ccc2C#N)sc1-c1cc(-c2ccc(N3c4ccccc4Sc4ccccc43)cc2)ccc1C#N,Second-Generation Conditions,Full Characterization,320.6044735993318,465.1952769950271,0.0601414344664943,0.7910909499188117,,1.400849436596341e-17
A018B050C029,CCOC(=O)c1cc(-c2ccc(N(c3ccc(C)cc3)c3ccc(C)cc3)cc2)cc(-c2ccc(-c3cc(C(=O)OCC)cc(-c4ccc(N(c5ccc(C)cc5)c5ccc(C)cc5)cc4)c3)c(C)c2)c1,Second-Generation Conditions,Full Characterization,337.8399812928531,540.3493717731172,0.0257559094520949,2.018746274288261,,3.60691973802962e-18
A021B063C004,COc1cc(-c2ccc(N3c4ccccc4Sc4ccccc43)cc2)cc(-c2c(F)c(F)c(-c3c(F)c(F)c(-c4cc(OC)cc(-c5ccc(N6c7ccccc7Sc7ccccc76)cc5)c4)c(F)c3F)c(F)c2F)c1,Second-Generation Conditions,Poor Yield,,,,,,
A023B060C044,COc1ccc2c(c1)N(c1ccc(-c3ccccc3-c3ccccc3-c3ccc(-c4ccccc4-c4ccccc4-c4ccc(N5c6ccccc6Sc6ccc(OC)cc65)cc4)c(S(=O)(=O)F)c3)cc1)c1ccccc1S2,Second-Generation Conditions,Poor Emission,300.1890812457546,,,,,
A018B035C121,COc1ccc(-c2ccc(N(c3ccc(C)cc3)c3ccc(C)cc3)cc2)c(-c2cc(-c3cc(OC)ccc3-c3ccc(N(c4ccc(C)cc4)c4ccc(C)cc4)cc3)c(NN)nc2C)c1,Second-Generation Conditions,Full Characterization,300.1890812457546,449.7705597156153,0.2853362296450762,1.782734873757862,,3.4426830285618304e-17
A022B031C010,Cc1cc(-c2ccc3cc(-c4cc(C)c(-c5ccc(N6c7ccccc7Sc7ccc(C(F)(F)F)cc76)cc5)cc4C)ccc3c2)c(C)cc1-c1ccc(N2c3ccccc3Sc3ccc(C(F)(F)F)cc32)cc1,Second-Generation Conditions,Poor Emission,300.1890812457546,,,,,
A042B059C092,Cc1cc(-c2cc3cc(-c4ccc5c(ccn5C)c4)ccc3o2)ncc1-c1cc2cc(-c3ccc4c(ccn4C)c3)ccc2o1,Second-Generation Conditions,Full Characterization,358.9437289245248,518.1837690466166,0.0895218632869773,1.9187024849513208,,1.1221146642170624e-17
A037B042C136,COc1c(-c2cc(-c3cccc(-n4c5ccccc5c5ccccc54)c3)ccc2C#N)cc(-c2cc(-c3cccc(-n4c5ccccc5c5ccccc54)c3)ccc2C#N)c(F)c1F,Second-Generation Conditions,Poor Yield,,,,,,
A038B047C021,FC(F)(F)c1cc(-c2ccc(-c3cc(-c4ccc5c6ccccc6n(-c6ccccc6)c5c4)cc(C(F)(F)F)c3)c(C(F)(F)F)c2)cc(-c2ccc3c4ccccc4n(-c4ccccc4)c3c2)c1,Second-Generation Conditions,Full Characterization,306.4760666382026,405.6479755870943,0.2853661163972741,8.869090161027305,,7.910628327808345e-18
A042B035C020,COc1ccc(-c2ccc3c(ccn3C)c2)c(-c2cc(OC)c(-c3cc(OC)ccc3-c3ccc4c(ccn4C)c3)cc2OC)c1,Second-Generation Conditions,Poor Yield,,,,,,
A034B040C104,Oc1c(-c2cccnc2-c2ccc3c4ccccc4n(-c4ccc(-c5ccccc5)cc4)c3c2)cc(F)cc1-c1cccnc1-c1ccc2c3ccccc3n(-c3ccc(-c4ccccc4)cc3)c2c1,Second-Generation Conditions,Poor Yield,,,,,,
A036B055C039,FC(F)(F)c1ccc(-c2cccc(N(c3ccccc3)c3ccccc3)c2)c(-c2cccc(-c3cccc(-c4cccc(-c5cc(C(F)(F)F)ccc5-c5cccc(N(c6ccccc6)c6ccccc6)c5)n4)n3)n2)c1,Second-Generation Conditions,Poor Emission,300.1890812457546,,,,,
A020B046C139,Fc1cc(-c2ccc(N3c4ccccc4Oc4ccccc43)cc2)cc(-c2cc(-c3cc(F)cc(-c4ccc(N5c6ccccc6Oc6ccccc65)cc4)c3)c3[nH]c(=S)oc3c2)c1,Second-Generation Conditions,Poor Emission,308.8324655270056,,,,,
A026B068C111,COc1ccc2c3ccc(OC)cc3n(-c3ccc(-c4c(-c5cc(C(=O)O)c(N)c(-c6sc7ccccc7c6-c6ccc(-n7c8cc(OC)ccc8c8ccc(OC)cc87)cc6)c5F)sc5ccccc45)cc3)c2c1,Second-Generation Conditions,Failed Synthesis,,,,,,
A039B035C007,CCn1c2ccccc2c2cc(-c3ccc(OC)cc3-c3ccc4c(c3)[nH]c3cc(-c5cc(OC)ccc5-c5ccc6c(c5)c5ccccc5n6CC)ccc34)ccc21,Second-Generation Conditions,Full Characterization,300.1890812457546,403.3190834085672,0.1133401538592128,1.4203237048557291,,1.7604853767146918e-17
A026B058C027,COc1ccc2c3ccc(OC)cc3n(-c3ccc(-c4ccc(/C=C/c5sc(/C=C/c6ccc(-c7ccc(-n8c9cc(OC)ccc9c9ccc(OC)cc98)cc7)cc6)c6c5OCCO6)cc4)cc3)c2c1,Second-Generation Conditions,Failed Synthesis,,,,,,
A021B035C108,COc1ccc(-c2ccc(N3c4ccccc4Sc4ccccc43)cc2)c(-c2cccc(-c3cc(OC)ccc3-c3ccc(N4c5ccccc5Sc5ccccc54)cc3)c2C#N)c1,Second-Generation Conditions,Poor Emission,300.1890812457546,,,,,
A022B044C094,FC(F)(F)c1ccc2c(c1)N(c1ccc(-c3ccc(-c4ccc(-c5ccc(-c6ccc(N7c8ccccc8Sc8ccc(C(F)(F)F)cc87)cc6)nc5)o4)cn3)cc1)c1ccccc1S2,Second-Generation Conditions,Full Characterization,335.49179264553453,535.0047380971388,0.0148746020690979,1.5908812911096806,,2.278164474155144e-18
A008B063C058,CCCCCCc1cc(-c2cc(OC)cc(-c3ccc4c(c3)c3ccccc3n4-c3ccccc3)c2)c(CCCCCC)cc1-c1cc(OC)cc(-c2ccc3c(c2)c2ccccc2n3-c2ccccc2)c1,Second-Generation Conditions,Failed Synthesis,,,,,,
A040B056C089,Cc1cc(-c2ccc(-c3ccc(-n4c(-c5ccccc5)nc5ccccc54)cc3)s2)cnc1-c1ccc(-c2ccc(-n3c(-c4ccccc4)nc4ccccc43)cc2)s1,Second-Generation Conditions,Failed Synthesis,,,,,,
A021B064C129,Cc1cc(-c2ccc(-c3ccc(-c4ccc(N5c6ccccc6Sc6ccccc65)cc4)s3)s2)nnc1-c1ccc(-c2ccc(-c3ccc(N4c5ccccc5Sc5ccccc54)cc3)s2)s1,Second-Generation Conditions,Full Characterization,300.1890812457546,474.4359245684383,0.1616319555238055,0.605915902517283,,9.919335675217372e-17
A038B048C030,O=C(O)c1cc(-c2c(F)cccc2-c2ccc3c4ccccc4n(-c4ccccc4)c3c2)ccc1-c1c(F)cccc1-c1ccc2c3ccccc3n(-c3ccccc3)c2c1,Second-Generation Conditions,Full Characterization,300.1890812457546,440.5015450408645,0.133585125569553,1.4259366869375936,,1.6684720686924538e-17
A002B046C032,Fc1cc(-c2ccc(N(c3ccccc3)c3ccccc3)cc2)cc(-c2cc(C(F)(F)F)c(-c3cc(F)cc(-c4ccc(N(c5ccccc5)c5ccccc5)cc4)c3)cn2)c1,Second-Generation Conditions,Full Characterization,300.1890812457546,529.656487319634,0.1274196151090297,2.8177009325868783,,1.1978750746459773e-17
A023B035C104,COc1ccc(-c2ccc(N3c4ccccc4Sc4ccc(OC)cc43)cc2)c(-c2cc(F)cc(-c3cc(OC)ccc3-c3ccc(N4c5ccccc5Sc5ccc(OC)cc54)cc3)c2O)c1,Second-Generation Conditions,Poor Emission,309.6177838720117,,,,,
A020B058C101,O=C(O)c1c(/C=C/c2ccc(-c3ccc(N4c5ccccc5Oc5ccccc54)cc3)cc2)sc(/C=C/c2ccc(-c3ccc(N4c5ccccc5Oc5ccccc54)cc3)cc2)c1C(=O)O,Second-Generation Conditions,Failed Synthesis,,,,,,
A042B039C109,Cn1ccc2cc(-c3cccc(-c4nc(-c5cccc(-c6ccc7c(ccn7C)c6)c5)n(C(=O)OC(C)(C)C)n4)c3)ccc21,Second-Generation Conditions,Full Characterization,300.1890812457546,465.1952769950271,0.1123379741330384,1.0196495304560946,,2.8610608720821175e-17
A035B031C119,COc1c(-c2cc(C)c(-c3ccc4c(c3)c3cc(-c5ccccc5)ccc3n4-c3ccccc3)cc2C)cc(N)cc1-c1cc(C)c(-c2ccc3c(c2)c2cc(-c4ccccc4)ccc2n3-c2ccccc2)cc1C,Second-Generation Conditions,Full Characterization,300.1890812457546,385.4421431325997,0.0478926666735086,1.3502765527594038,,1.2056775032750804e-17
A042B047C082,CCCCc1cc(-c2cc(-c3ccc4c(ccn4C)c3)cc(C(F)(F)F)c2)sc1-c1cc(-c2ccc3c(ccn3C)c2)cc(C(F)(F)F)c1,Second-Generation Conditions,Poor Emission,304.9047641621412,,,,,
A035B039C103,Nc1c(-c2cccc(-c3ccc4c(c3)c3cc(-c5ccccc5)ccc3n4-c3ccccc3)c2)cc(F)cc1-c1cccc(-c2ccc3c(c2)c2cc(-c4ccccc4)ccc2n3-c2ccccc2)c1,Second-Generation Conditions,Full Characterization,300.1890812457546,430.4481062196101,0.2467938282381852,2.121989612265522,,2.9358554634967786e-17
A034B037C010,c1ccc(-c2ccc(-n3c4ccccc4c4ccc(-c5ccc(-c6ccc7cc(-c8ccc(-c9ccc%10c%11ccccc%11n(-c%11ccc(-c%12ccccc%12)cc%11)c%10c9)cc8)ccc7c6)cc5)cc43)cc2)cc1,Second-Generation Conditions,Full Characterization,334.7089151831318,417.2824591014386,0.7752822357036184,1.246497623394409,,1.357424047438358e-16
A014B049C062,CN(C)c1ccc(-c2ccc(F)c(-c3cc(-c4cc(-c5ccc(N(C)C)cc5)ccc4F)c(F)c(F)c3F)c2)cc1,Second-Generation Conditions,Failed Synthesis,,,,,,
A023B035C001,COc1ccc(-c2ccc(N3c4ccccc4Sc4ccc(OC)cc43)cc2)c(-c2ccc(-c3ccc(-c4cc(OC)ccc4-c4ccc(N5c6ccccc6Sc6ccc(OC)cc65)cc4)cc3)cc2)c1,Second-Generation Conditions,Full Characterization,303.33316577424466,512.8241490360862,0.0234275214936945,1.5024096424037128,,3.454966909465652e-18
A032B058C035,CC(C)(C)OC(=O)n1ccc2cc(-c3ccc(/C=C/c4ccccc4-c4ccccc4/C=C/c4ccc(-c5ccc6c(ccn6C(=O)OC(C)(C)C)c5)cc4)cc3)ccc21,Second-Generation Conditions,Poor Emission,303.33316577424466,,,,,
A002B050C084,CCCCCCCCCCc1cc(-c2cc(C(=O)OCC)cc(-c3ccc(N(c4ccccc4)c4ccccc4)cc3)c2)sc1-c1cc(C(=O)OCC)cc(-c2ccc(N(c3ccccc3)c3ccccc3)cc2)c1,Second-Generation Conditions,Poor Emission,300.1890812457546,,,,,
A015B056C066,Cc1cnc(-c2ccc(-c3ccc(N(C)C)c4ccccc34)s2)c(-c2ccc(-c3ccc(N(C)C)c4ccccc34)s2)c1,Second-Generation Conditions,Poor Emission,300.1890812457546,,,,,
A034B040C108,N#Cc1c(-c2cccnc2-c2ccc3c4ccccc4n(-c4ccc(-c5ccccc5)cc4)c3c2)cccc1-c1cccnc1-c1ccc2c3ccccc3n(-c3ccc(-c4ccccc4)cc3)c2c1,Second-Generation Conditions,Failed Synthesis,,,,,,
A040B049C148,O=c1[nH]cnc2[nH]c(-c3cc(-c4ccc(-n5c(-c6ccccc6)nc6ccccc65)cc4)ccc3F)c(-c3cc(-c4ccc(-n5c(-c6ccccc6)nc6ccccc65)cc4)ccc3F)c12,Second-Generation Conditions,Failed Synthesis,,,,,,
A029B040C101,COc1ccc2c3ccccc3n(-c3ccc(-c4ncccc4-c4sc(-c5cccnc5-c5ccc(-n6c7ccccc7c7ccc(OC)cc76)cc5)c(C(=O)O)c4C(=O)O)cc3)c2c1,Second-Generation Conditions,Poor Emission,300.1890812457546,,,,,
A014B068C118,COc1ncc(-c2sc3ccccc3c2-c2ccc(N(C)C)cc2)cc1-c1sc2ccccc2c1-c1ccc(N(C)C)cc1,Second-Generation Conditions,Full Characterization,300.1890812457546,540.3493717731172,0.2612396621794217,2.151088250139758,,4.447759406110458e-17
A018B032C064,Cc1ccc(N(c2ccc(C)cc2)c2ccc(-c3cccc(-c4ccc(-c5cccc(-c6ccc(N(c7ccc(C)cc7)c7ccc(C)cc7)cc6)c5C)c(CC#N)c4)c3C)cc2)cc1,Second-Generation Conditions,Full Characterization,304.9047641621412,428.9003149816336,0.2524670123326382,2.861858753324875,,2.021059915209968e-17
A003B058C123,COc1ccc(N(c2ccc(OC)cc2)c2ccc(-c3ccc(/C=C/c4cc(C#N)cc(/C=C/c5ccc(-c6ccc(N(c7ccc(OC)cc7)c7ccc(OC)cc7)cc6)cc5)c4)cc3)cc2)cc1,Second-Generation Conditions,Full Characterization,390.8870904087137,611.7698427228879,0.0434271717167025,0.57786799643503,,2.702828073943485e-17
A040B043C116,Cc1cc(-c2ccc(-n3c(-c4ccccc4)nc4ccccc43)cc2)cc(-c2csc(C(=O)O)c2-c2cc(C)cc(-c3ccc(-n4c(-c5ccccc5)nc5ccccc54)cc3)c2)c1,Second-Generation Conditions,Failed Synthesis,,,,,,
A026B031C020,COc1ccc2c3ccc(OC)cc3n(-c3ccc(-c4cc(C)c(-c5cc(OC)c(-c6cc(C)c(-c7ccc(-n8c9cc(OC)ccc9c9ccc(OC)cc98)cc7)cc6C)cc5OC)cc4C)cc3)c2c1,Second-Generation Conditions,Failed Synthesis,,,,,,
A004B038C137,CC(C)(C)OC(=O)N(c1ccccc1)c1ccc(-c2ccccc2-c2cc(-c3ccccc3-c3ccc(N(C(=O)OC(C)(C)C)c4ccccc4)cc3)c(F)c(F)c2O)cc1,Second-Generation Conditions,Poor Yield,,,,,,
A037B042C020,COc1cc(-c2cc(-c3cccc(-n4c5ccccc5c5ccccc54)c3)ccc2C#N)c(OC)cc1-c1cc(-c2cccc(-n3c4ccccc4c4ccccc43)c2)ccc1C#N,Second-Generation Conditions,Poor Yield,,,,,,
A014B031C003,Cc1cc(-c2cc(C)c(-c3cc(C)c(-c4ccc(N(C)C)cc4)cc3C)cc2C)c(C)cc1-c1ccc(N(C)C)cc1,Second-Generation Conditions,Failed Synthesis,,,,,,
A001B058C098,C(=C/c1ccc(/C=C/c2ccc(-c3ccc(-n4c5ccccc5c5ccccc54)cc3)cc2)nc1)\c1ccc(-c2ccc(-n3c4ccccc4c4ccccc43)cc2)cc1,Second-Generation Conditions,Failed Synthesis,,,,,,
A008B037C146,c1ccc(-n2c3ccccc3c3cc(-c4ccc(-c5ccc(-c6ccc(-c7ccc(-c8ccc9c(c8)c8ccccc8n9-c8ccccc8)cc7)s6)s5)cc4)ccc32)cc1,Second-Generation Conditions,Full Characterization,300.1890812457546,385.4421431325997,0.2604194180577593,0.9762511117784012,,6.739516560671793e-17
A042B058C021,Cn1ccc2cc(-c3ccc(/C=C/c4ccc(/C=C/c5ccc(-c6ccc7c(ccn7C)c6)cc5)c(C(F)(F)F)c4)cc3)ccc21,Second-Generation Conditions,Full Characterization,377.65736355524007,488.2769537917408,0.8048026530587629,1.4150606725683137,,1.538533776760769e-16
A001B034C038,Cc1cc(-c2ccc(-n3c4ccccc4c4ccccc43)cc2)ccc1-c1ccc(-c2ccc(-c3ccc(-c4ccc(-c5ccc(-n6c7ccccc7c7ccccc76)cc5)cc4C)s3)s2)s1,Second-Generation Conditions,Failed Synthesis,,,,,,
A001B037C146,c1ccc2c(c1)c1ccccc1n2-c1ccc(-c2ccc(-c3ccc(-c4ccc(-c5ccc(-c6ccc(-n7c8ccccc8c8ccccc87)cc6)cc5)s4)s3)cc2)cc1,Second-Generation Conditions,Full Characterization,300.1890812457546,405.6479755870943,0.1197572859536414,1.2199213564500004,,1.7957112087589006e-17
A001B056C016,c1ccc2c(c1)c1ccccc1n2-c1ccc(-c2ccc(-c3ccc(-c4ccc(-c5ccc(-c6ccc(-c7ccc(-n8c9ccccc9c9ccccc98)cc7)s6)cc5)cc4)cc3)s2)cc1,Second-Generation Conditions,Failed Synthesis,,,,,,
A001B058C091,COc1cc(/C=C/c2ccc(-c3ccc(-n4c5ccccc5c5ccccc54)cc3)cc2)ncc1/C=C/c1ccc(-c2ccc(-n3c4ccccc4c4ccccc43)cc2)cc1,Second-Generation Conditions,Full Characterization,303.33316577424466,455.172571993872,0.6208916561074558,1.4079056335616005,,9.730519817647353e-17
A042B058C099,Cn1ccc2cc(-c3ccc(/C=C/c4cc(C(=O)O)c(/C=C/c5ccc(-c6ccc7c(ccn7C)c6)cc5)cc4C(=O)O)cc3)ccc21,Second-Generation Conditions,Full Characterization,304.11900195744096,428.9003149816336,0.5579501367835223,1.3708317498341402,,3.213437161806844e-17
A001B056C017,Cc1cc(-c2ccc(-c3ccc(-c4ccc(-n5c6ccccc6c6ccccc65)cc4)s3)cc2)c(C)cc1-c1ccc(-c2ccc(-c3ccc(-n4c5ccccc5c5ccccc54)cc3)s2)cc1,Second-Generation Conditions,Full Characterization,312.75831751005546,395.5513052313373,0.4091316784711005,1.0117402995231246,,9.369103651870413e-17
A001B056C020,COc1cc(-c2ccc(-c3ccc(-n4c5ccccc5c5ccccc54)cc3)s2)c(OC)cc1-c1ccc(-c2ccc(-n3c4ccccc4c4ccccc43)cc2)s1,Second-Generation Conditions,Failed Synthesis,,,,,,
A001B058C001,C(=C/c1ccc(-c2ccc(-n3c4ccccc4c4ccccc43)cc2)cc1)c1ccc(-c2ccc(/C=C/c3ccc(-c4ccc(-n5c6ccccc6c6ccccc65)cc4)cc3)cc2)cc1,Second-Generation Conditions,Full Characterization,345.662469764741,444.3649274137839,0.6380524102428186,1.0584831674342887,,1.533781037600513e-16
A001B058C002,C(=C/c1ccc(-c2ccc(-n3c4ccccc4c4ccccc43)cc2)cc1)c1ccc(/C=C/c2ccc(-c3ccc(-n4c5ccccc5c5ccccc54)cc3)cc2)cc1,Second-Generation Conditions,Failed Synthesis,,,,,,
A001B056C005,CC1(C)c2cc(-c3ccc(-c4ccc(-n5c6ccccc6c6ccccc65)cc4)s3)ccc2-c2ccc(-c3ccc(-c4ccc(-n5c6ccccc6c6ccccc65)cc4)s3)cc21,Second-Generation Conditions,Failed Synthesis,,,,,,
A023B059C145,COc1ccc2c(c1)N(c1ccc(-c3ccc4oc(-c5ccc(/C=C/c6ccc(-c7cc8cc(-c9ccc(N%10c%11ccccc%11Sc%11ccc(OC)cc%11%10)cc9)ccc8o7)cc6)cc5)cc4c3)cc1)c1ccccc1S2,Second-Generation Conditions,Failed Synthesis,,,,,,
A001B034C146,Cc1cc(-c2ccc(-n3c4ccccc4c4ccccc43)cc2)ccc1-c1ccc(-c2ccc(-c3ccc(-c4ccc(-n5c6ccccc6c6ccccc65)cc4)cc3C)s2)s1,Second-Generation Conditions,Failed Synthesis,,,,,,
A034B045C143,c1ccc(-c2ccc(-n3c4ccccc4c4ccc(-c5cncc(-c6ccc(-c7cncc(-c8ccc9c%10ccccc%10n(-c%10ccc(-c%11ccccc%11)cc%10)c9c8)c7)c7nsnc67)c5)cc43)cc2)cc1,Second-Generation Conditions,Failed Synthesis,,,,,,
A001B037C011,c1ccc2c(c1)c1ccccc1n2-c1ccc(-c2ccc(-c3cc4sc(-c5ccc(-c6ccc(-n7c8ccccc8c8ccccc87)cc6)cc5)cc4s3)cc2)cc1,Second-Generation Conditions,Failed Synthesis,,,,,,
A022B059C011,FC(F)(F)c1ccc2c(c1)N(c1ccc(-c3ccc4oc(-c5cc6sc(-c7cc8cc(-c9ccc(N%10c%11ccccc%11Sc%11ccc(C(F)(F)F)cc%11%10)cc9)ccc8o7)cc6s5)cc4c3)cc1)c1ccccc1S2,Second-Generation Conditions,Failed Synthesis,,,,,,
A001B042C027,N#Cc1ccc(-c2ccc(-n3c4ccccc4c4ccccc43)cc2)cc1-c1sc(-c2cc(-c3ccc(-n4c5ccccc5c5ccccc54)cc3)ccc2C#N)c2c1OCCO2,Second-Generation Conditions,Failed Synthesis,,,,,,
A042B058C096,Cn1ccc2cc(-c3ccc(/C=C/c4cc(C(=O)O)c(/C=C/c5ccc(-c6ccc7c(ccn7C)c6)cc5)cn4)cc3)ccc21,Second-Generation Conditions,Full Characterization,300.1890812457546,472.12675983269537,0.151398556134598,1.2773821745203866,,2.4683327685939362e-17
A001B058C100,C(=C/c1cnc(/C=C/c2ccc(-c3ccc(-n4c5ccccc5c5ccccc54)cc3)cc2)s1)\c1ccc(-c2ccc(-n3c4ccccc4c4ccccc43)cc2)cc1,Second-Generation Conditions,Full Characterization,301.7612714702151,445.13738224084034,0.6420219117042443,1.1035373374742496,,1.296322707348289e-16
A008B044C011,c1ccc(-n2c3ccccc3c3cc(-c4ccc(-c5cc6sc(-c7ccc(-c8ccc9c(c8)c8ccccc8n9-c8ccccc8)nc7)cc6s5)cn4)ccc32)cc1,Second-Generation Conditions,Failed Synthesis,,,,,,
A008B058C018,Fc1cc(/C=C/c2ccc(-c3ccc4c(c3)c3ccccc3n4-c3ccccc3)cc2)ccc1/C=C/c1ccc(-c2ccc3c(c2)c2ccccc2n3-c2ccccc2)cc1,Second-Generation Conditions,Poor Yield,,,,,,
A008B058C002,C(=C/c1ccc(-c2ccc3c(c2)c2ccccc2n3-c2ccccc2)cc1)\c1ccc(/C=C/c2ccc(-c3ccc4c(c3)c3ccccc3n4-c3ccccc3)cc2)cc1,Second-Generation Conditions,Full Characterization,300.1890812457546,463.6541349491737,0.8238434018640343,1.1037501124385836,,2.03203072730188e-16
A001B058C029,Cc1cc(/C=C/c2ccc(-c3ccc(-n4c5ccccc5c5ccccc54)cc3)cc2)ccc1/C=C/c1ccc(-c2ccc(-n3c4ccccc4c4ccccc43)cc2)cc1,Second-Generation Conditions,Full Characterization,376.87847900239353,454.4010775812333,0.8570846949860675,0.995624907100824,,2.6689463416040177e-16
A004B056C097,CC(C)(C)OC(=O)N(c1ccccc1)c1ccc(-c2ccc(-c3cnc(-c4ccc(-c5ccc(N(C(=O)OC(C)(C)C)c6ccccc6)cc5)s4)cn3)s2)cc1,Second-Generation Conditions,Failed Synthesis,,,,,,
A042B058C030,Cn1ccc2cc(-c3ccc(/C=C/c4ccc(/C=C/c5ccc(-c6ccc7c(ccn7C)c6)cc5)c(C(=O)O)c4)cc3)ccc21,Second-Generation Conditions,Full Characterization,300.1890812457546,482.8971747584269,0.4395785011514564,1.345229288177491,,8.263829042173252e-17
A001B058C090,COc1cc(/C=C/c2ccc(-c3ccc(-n4c5ccccc5c5ccccc54)cc3)cc2)c(F)cc1/C=C/c1ccc(-c2ccc(-n3c4ccccc4c4ccccc43)cc2)cc1,Second-Generation Conditions,Failed Synthesis,,,,,,
A008B058C128,Cc1nc(/C=C/c2ccc(-c3ccc4c(c3)c3ccccc3n4-c3ccccc3)cc2)ccc1/C=C/c1ccc(-c2ccc3c(c2)c2ccccc2n3-c2ccccc2)cc1,Second-Generation Conditions,Poor Yield,,,,,,
A038B058C003,Cc1cc(/C=C/c2ccc(-c3ccc4c5ccccc5n(-c5ccccc5)c4c3)cc2)c(C)cc1/C=C/c1ccc(-c2ccc3c4ccccc4n(-c4ccccc4)c3c2)cc1,Second-Generation Conditions,Full Characterization,379.214910877484,468.2766746835837,0.931862312771352,0.963100755794626,,3.2176411343129223e-16
A034B058C003,Cc1cc(/C=C/c2ccc(-c3ccc4c5ccccc5n(-c5ccc(-c6ccccc6)cc5)c4c3)cc2)c(C)cc1/C=C/c1ccc(-c2ccc3c4ccccc4n(-c4ccc(-c5ccccc5)cc4)c3c2)cc1,Second-Generation Conditions,Poor Yield,,,,,,
A021B059C145,C(=C/c1ccc(-c2cc3cc(-c4ccc(N5c6ccccc6Sc6ccccc65)cc4)ccc3o2)cc1)c1ccc(-c2cc3cc(-c4ccc(N5c6ccccc6Sc6ccccc65)cc4)ccc3o2)cc1,Second-Generation Conditions,Poor Emission,300.1890812457546,,,,,
A001B058C003,Cc1cc(/C=C/c2ccc(-c3ccc(-n4c5ccccc5c5ccccc54)cc3)cc2)c(C)cc1C=Cc1ccc(-c2ccc(-n3c4ccccc4c4ccccc43)cc2)cc1,Second-Generation Conditions,Failed Synthesis,,,,,,
A021B037C124,OCc1cc(-c2ccc(-c3ccc(N4c5ccccc5Sc5ccccc54)cc3)cc2)cc(-c2ccc(-c3ccc(N4c5ccccc5Sc5ccccc54)cc3)cc2)c1,Second-Generation Conditions,Failed Synthesis,,,,,,
A008B056C001,c1ccc(-n2c3ccccc3c3cc(-c4ccc(-c5ccc(-c6ccc(-c7ccc(-c8ccc9c(c8)c8ccccc8n9-c8ccccc8)s7)cc6)cc5)s4)ccc32)cc1,Second-Generation Conditions,Failed Synthesis,,,,,,
A001B056C025,c1ccc2c(c1)c1ccccc1n2-c1ccc(-c2ccc(-c3ccc(-c4ccc(-c5ccc(-n6c7ccccc7c7ccccc76)cc5)s4)s3)s2)cc1,Second-Generation Conditions,Failed Synthesis,,,,,,
A001B056C145,C(=C/c1ccc(-c2ccc(-c3ccc(-n4c5ccccc5c5ccccc54)cc3)s2)cc1)\c1ccc(-c2ccc(-c3ccc(-n4c5ccccc5c5ccccc54)cc3)s2)cc1,Second-Generation Conditions,Failed Synthesis,,,,,,
A001B056C101,O=C(O)c1c(-c2ccc(-c3ccc(-n4c5ccccc5c5ccccc54)cc3)s2)sc(-c2ccc(-c3ccc(-n4c5ccccc5c5ccccc54)cc3)s2)c1C(=O)O,Second-Generation Conditions,Failed Synthesis,,,,,,
A001B056C159,COC(=O)c1cc(-c2ccc(-c3ccc(-n4c5ccccc5c5ccccc54)cc3)s2)cnc1-c1ccc(-c2ccc(-n3c4ccccc4c4ccccc43)cc2)s1,Second-Generation Conditions,Failed Synthesis,,,,,,
A001B058C018,Fc1cc(/C=C/c2ccc(-c3ccc(-n4c5ccccc5c5ccccc54)cc3)cc2)ccc1/C=C/c1ccc(-c2ccc(-n3c4ccccc4c4ccccc43)cc2)cc1,Second-Generation Conditions,Failed Synthesis,,,,,,
A001B058C028,Fc1cc(/C=C/c2ccc(-c3ccc(-n4c5ccccc5c5ccccc54)cc3)cc2)c(F)cc1C=Cc1ccc(-c2ccc(-n3c4ccccc4c4ccccc43)cc2)cc1,Second-Generation Conditions,Failed Synthesis,,,,,,
A001B058C021,FC(F)(F)c1cc(/C=C/c2ccc(-c3ccc(-n4c5ccccc5c5ccccc54)cc3)cc2)ccc1/C=C/c1ccc(-c2ccc(-n3c4ccccc4c4ccccc43)cc2)cc1,Second-Generation Conditions,Failed Synthesis,,,,,,
A001B056C042,Oc1cc(-c2ccc(-c3ccc(-n4c5ccccc5c5ccccc54)cc3)s2)c(O)cc1-c1ccc(-c2ccc(-n3c4ccccc4c4ccccc43)cc2)s1,Second-Generation Conditions,Failed Synthesis,,,,,,
A001B058C030,O=C(O)c1cc(/C=C/c2ccc(-c3ccc(-n4c5ccccc5c5ccccc54)cc3)cc2)ccc1/C=C/c1ccc(-c2ccc(-n3c4ccccc4c4ccccc43)cc2)cc1,Second-Generation Conditions,Full Characterization,301.7612714702151,462.8834531239729,0.7023414565668307,1.365231219553655,,1.2873525702875282e-16
A001B058C092,Cc1cc(/C=C/c2ccc(-c3ccc(-n4c5ccccc5c5ccccc54)cc3)cc2)ncc1/C=C/c1ccc(-c2ccc(-n3c4ccccc4c4ccccc43)cc2)cc1,Second-Generation Conditions,Full Characterization,372.2036191673243,457.48661198830814,0.788561986755406,1.2919481168138778,,1.527236895913199e-16
A001B064C055,Cc1c(-c2ccc(-c3ccc(-c4ccc(-n5c6ccccc6c6ccccc65)cc4)s3)s2)ccc(-c2ccc(-c3ccc(-c4ccc(-n5c6ccccc6c6ccccc65)cc4)s3)s2)c1C,Second-Generation Conditions,Failed Synthesis,,,,,,
A001B064C057,CCc1cc(-c2ccc(-c3ccc(-c4ccc(-n5c6ccccc6c6ccccc65)cc4)s3)s2)c(CC)cc1-c1ccc(-c2ccc(-c3ccc(-n4c5ccccc5c5ccccc54)cc3)s2)s1,Second-Generation Conditions,Full Characterization,300.1890812457546,428.9003149816336,0.1407822674030992,0.5024621701211579,,7.317122692366896e-17
A001B064C058,CCCCCCc1cc(-c2ccc(-c3ccc(-c4ccc(-n5c6ccccc6c6ccccc65)cc4)s3)s2)c(CCCCCC)cc1-c1ccc(-c2ccc(-c3ccc(-n4c5ccccc5c5ccccc54)cc3)s2)s1,Second-Generation Conditions,Poor Yield,,,,,,
A002B064C128,Cc1nc(-c2ccc(-c3ccc(-c4ccc(N(c5ccccc5)c5ccccc5)cc4)s3)s2)ccc1-c1ccc(-c2ccc(-c3ccc(N(c4ccccc4)c4ccccc4)cc3)s2)s1,Second-Generation Conditions,Failed Synthesis,,,,,,
A001B001C014,Fc1c(F)c(C=Cc2ccc(-c3ccc(-n4c5ccccc5c5ccccc54)cc3)cc2)c(F)c(C=Cc2ccc(-c3ccc(-n4c5ccccc5c5ccccc54)cc3)cc2)c1F,First-Generation Conditions,Full Characterization,306.4760666382026,442.0471196397086,0.1805635350527999,1.206269762701322,,3.0166013866138927e-17
A001B001C015,Nc1cc(/C=C/c2ccc(-c3ccc(-n4c5ccccc5c5ccccc54)cc3)cc2)ccc1-c1ccc(/C=C/c2ccc(-c3ccc(-n4c5ccccc5c5ccccc54)cc3)cc2)cc1N,First-Generation Conditions,Full Characterization,355.8206493301789,444.3649274137839,0.6189839578334863,1.2521549525463758,,9.724391879312531e-17
A001B001C016,C(=C/c1ccc(-c2ccc(-n3c4ccccc4c4ccccc43)cc2)cc1)\c1ccc(-c2ccc(-c3ccc(/C=C/c4ccc(-c5ccc(-n6c7ccccc7c7ccccc76)cc5)cc4)cc3)cc2)cc1,First-Generation Conditions,Full Characterization,308.0470732067268,442.0471196397086,0.1258189703587191,1.4115882836529687,,1.504440314037261e-17
A004B037C016,CC(C)(C)OC(=O)N(c1ccccc1)c1ccc(-c2ccc(-c3ccc(-c4ccc(-c5ccc(-c6ccc(-c7ccc(N(C(=O)OC(C)(C)C)c8ccccc8)cc7)cc6)cc5)cc4)cc3)cc2)cc1,Second-Generation Conditions,Failed Synthesis,,,,,,
A004B037C001,CC(C)(C)OC(=O)N(c1ccccc1)c1ccc(-c2ccc(-c3ccc(-c4ccc(-c5ccc(-c6ccc(N(C(=O)OC(C)(C)C)c7ccccc7)cc6)cc5)cc4)cc3)cc2)cc1,Second-Generation Conditions,Poor Yield,,,,,,
A004B042C048,CC(C)(C)OC(=O)N(c1ccccc1)c1ccc(-c2ccc(C#N)c(-c3ccc(S(C)(=O)=O)cc3-c3cc(-c4ccc(N(C(=O)OC(C)(C)C)c5ccccc5)cc4)ccc3C#N)c2)cc1,Second-Generation Conditions,Failed Synthesis,,,,,,
A004B044C001,CC(C)(C)OC(=O)N(c1ccccc1)c1ccc(-c2ccc(-c3ccc(-c4ccc(-c5ccc(-c6ccc(N(C(=O)OC(C)(C)C)c7ccccc7)cc6)nc5)cc4)cc3)cn2)cc1,Second-Generation Conditions,Full Characterization,314.32814049141007,406.4241251619106,0.5371145925673183,0.9774712027476244,,9.788849946764916e-17
A004B044C146,CC(C)(C)OC(=O)N(c1ccccc1)c1ccc(-c2ccc(-c3ccc(-c4ccc(-c5ccc(-c6ccc(N(C(=O)OC(C)(C)C)c7ccccc7)cc6)nc5)s4)s3)cn2)cc1,Second-Generation Conditions,Failed Synthesis,,,,,,
A004B056C033,CC(C)(C)OC(=O)N(c1ccccc1)c1ccc(-c2ccc(-c3cnc(-c4ccc(-c5ccc(N(C(=O)OC(C)(C)C)c6ccccc6)cc5)s4)nc3)s2)cc1,Second-Generation Conditions,Full Characterization,300.1890812457546,385.4421431325997,0.040731052744713,1.487076300942805,,7.095121991230001e-18
A008B056C005,CC1(C)c2cc(-c3ccc(-c4ccc5c(c4)c4ccccc4n5-c4ccccc4)s3)ccc2-c2ccc(-c3ccc(-c4ccc5c(c4)c4ccccc4n5-c4ccccc4)s3)cc21,Second-Generation Conditions,Failed Synthesis,,,,,,
A008B056C033,c1ccc(-n2c3ccccc3c3cc(-c4ccc(-c5cnc(-c6ccc(-c7ccc8c(c7)c7ccccc7n8-c7ccccc7)s6)nc5)s4)ccc32)cc1,Second-Generation Conditions,Failed Synthesis,,,,,,
A008B056C098,c1ccc(-n2c3ccccc3c3cc(-c4ccc(-c5ccc(-c6ccc(-c7ccc8c(c7)c7ccccc7n8-c7ccccc7)s6)nc5)s4)ccc32)cc1,Second-Generation Conditions,Failed Synthesis,,,,,,
A008B056C060,Fc1cc(-c2ccc(-c3ccc4c(c3)c3ccccc3n4-c3ccccc3)s2)cc(F)c1-c1ccc(-c2ccc3c(c2)c2ccccc2n3-c2ccccc2)s1,Second-Generation Conditions,Full Characterization,300.1890812457546,385.4421431325997,0.3878405322453758,0.755303723693609,,8.778120543611825e-17
A008B056C089,Cc1cc(-c2ccc(-c3ccc4c(c3)c3ccccc3n4-c3ccccc3)s2)cnc1-c1ccc(-c2ccc3c(c2)c2ccccc2n3-c2ccccc2)s1,Second-Generation Conditions,Failed Synthesis,,,,,,
A008B056C091,COc1cc(-c2ccc(-c3ccc4c(c3)c3ccccc3n4-c3ccccc3)s2)ncc1-c1ccc(-c2ccc3c(c2)c2ccccc2n3-c2ccccc2)s1,Second-Generation Conditions,Failed Synthesis,,,,,,
A008B059C027,c1ccc(-n2c3ccccc3c3cc(-c4ccc5oc(-c6sc(-c7cc8cc(-c9ccc%10c(c9)c9ccccc9n%10-c9ccccc9)ccc8o7)c7c6OCCO7)cc5c4)ccc32)cc1,Second-Generation Conditions,Failed Synthesis,,,,,,
A008B059C146,c1ccc(-n2c3ccccc3c3cc(-c4ccc5oc(-c6ccc(-c7ccc(-c8cc9cc(-c%10ccc%11c(c%10)c%10ccccc%10n%11-c%10ccccc%10)ccc9o8)s7)s6)cc5c4)ccc32)cc1,Second-Generation Conditions,Failed Synthesis,,,,,,
A008B059C005,CC1(C)c2cc(-c3cc4cc(-c5ccc6c(c5)c5ccccc5n6-c5ccccc5)ccc4o3)ccc2-c2ccc(-c3cc4cc(-c5ccc6c(c5)c5ccccc5n6-c5ccccc5)ccc4o3)cc21,Second-Generation Conditions,Full Characterization,370.644741107316,400.9895260376413,0.7947190678059018,1.1976917062763053,,1.7760486993341595e-16
A008B059C011,c1ccc(-n2c3ccccc3c3cc(-c4ccc5oc(-c6cc7sc(-c8cc9cc(-c%10ccc%11c(c%10)c%10ccccc%10n%11-c%10ccccc%10)ccc9o8)cc7s6)cc5c4)ccc32)cc1,Second-Generation Conditions,Failed Synthesis,,,,,,
A008B059C145,C(=C/c1ccc(-c2cc3cc(-c4ccc5c(c4)c4ccccc4n5-c4ccccc4)ccc3o2)cc1)c1ccc(-c2cc3cc(-c4ccc5c(c4)c4ccccc4n5-c4ccccc4)ccc3o2)cc1,Second-Generation Conditions,Failed Synthesis,,,,,,
A014B058C020,COc1cc(/C=C/c2ccc(-c3ccc(N(C)C)cc3)cc2)c(OC)cc1/C=C/c1ccc(-c2ccc(N(C)C)cc2)cc1,Second-Generation Conditions,Poor Yield,,,,,,
A008B056C016,c1ccc(-n2c3ccccc3c3cc(-c4ccc(-c5ccc(-c6ccc(-c7ccc(-c8ccc(-c9ccc%10c(c9)c9ccccc9n%10-c9ccccc9)s8)cc7)cc6)cc5)s4)ccc32)cc1,Second-Generation Conditions,Failed Synthesis,,,,,,
A008B056C017,Cc1cc(-c2ccc(-c3ccc(-c4ccc5c(c4)c4ccccc4n5-c4ccccc4)s3)cc2)c(C)cc1-c1ccc(-c2ccc(-c3ccc4c(c3)c3ccccc3n4-c3ccccc3)s2)cc1,Second-Generation Conditions,Failed Synthesis,,,,,,
A008B056C020,COc1cc(-c2ccc(-c3ccc4c(c3)c3ccccc3n4-c3ccccc3)s2)c(OC)cc1-c1ccc(-c2ccc3c(c2)c2ccccc2n3-c2ccccc2)s1,Second-Generation Conditions,Failed Synthesis,,,,,,
A018B042C132,Cc1ccc(N(c2ccc(C)cc2)c2ccc(-c3ccc(C#N)c(-c4c(C)nn(C)c4-c4cc(-c5ccc(N(c6ccc(C)cc6)c6ccc(C)cc6)cc5)ccc4C#N)c3)cc2)cc1,Second-Generation Conditions,Full Characterization,368.3058695197308,562.4528963892126,0.3098980546248947,3.939815862694573,,3.1673061817050305e-17
A021B057C097,c1ccc2c(c1)Sc1ccccc1N2c1ccc(-c2cscc2-c2cnc(-c3cscc3-c3ccc(N4c5ccccc5Sc5ccccc54)cc3)cn2)cc1,Second-Generation Conditions,Poor Emission,311.1881986383553,,,,,
